Repository: Grenzlinie/RepliCan-C4C

# RepliCan: Reproducibility Challenge

Thank you for your interest in contributing to our materials science paper reproducibility benchmark! Please follow these guidelines to submit paper reproduction instructions.

### Step 1: Fill out the Online Form 

1. Visit our [submission form: https://JHU-CLSP.github.io/RepliCan-C4C/](https://JHU-CLSP.github.io/RepliCan-C4C/)
2. Fill out all required fields
3. Generate and download your submission file

### Step 2: Submit to Our Repository

#### Option 1: Fork and Make a PR
1. Fork this repository to your personal GitHub account and add files to `submissions/`
2. Make a Pull Request

#### Option 2: Upload File
1. Send us an email with your GitHub username, and we'll grant you write permissions.
2. Navigate to the `submissions/` directory, select **Add file**, then **Upload files**
3. Select **Create a new branch for this commit and start a pull request** with your contribution

### Step 3: Quality Control

We will follow up with you if we have questions or need clarification through GitHub PR discussions and provide peer review information through email.

## Data Schema

### Required Fields

Every submission must include these fields:

- `username`: Your GitHub username
- `paper_title`: Full title of the paper
- `paper_pdf`: URL to the paper PDF (e.g., arXiv, journal website)
- `identifier`: Paper identifier (e.g., arXiv ID, DOI)
- `code_url`: URL to the code repository (GitHub or other)
- `claims`: List of reproducible claims with instructions (at least one required)
- `non_reproducible_claims`: List of non-reproducible claims with reasons

### Optional Fields

- `data_url`: URL to datasets (if separate from code)

### Claims Structure

Each claim must have:
- `claim`: The specific claim from the paper you're documenting
- `instruction`: A list of step-by-step instructions to reproduce the claim (array of strings)

## File Format

## Examples

See example files in the `submissions/` directory:
- [`example_submission_in.json`](submissions/example_submission_in.json)
- [`we_also_accept_submission_in.yaml`](submissions/we_also_accept_submission_in.yaml)

## Example YAML Structure

```yaml
username: "materials_researcher"
paper_title: "High-throughput discovery of novel hybrid metal-organic frameworks for carbon capture"
paper_pdf: "https://arxiv.org/pdf/2301.12345.pdf"
identifier: "10.1038/s41563-023-01234-5"
claim_type: "custom_code"
code_url: "https://github.com/materials-discovery/mof-screening"
data_url: "https://materialsproject.org/materials/mp-12345"

claims:
  - claim: "DFT calculations show a bandgap of 3.2 eV for the synthesized perovskite structure."
    instruction:
      - "cd dft_calculations"
      - "python setup_vasp.py --structure ../structures/perovskite.cif"
      - "sbatch run_bandgap.sh"
      - "python parse_eigenval.py EIGENVAL"
      - "Bandgap should report 3.2 ± 0.1 eV"

  - claim: "The ionic conductivity reaches 8.4 mS/cm at 300K for the Li10GeP2S12 structure."
    instruction:
      - "python md_simulation.py --structure Li10GeP2S12.cif --temperature 300 --steps 100000"
      - "python calculate_msd.py trajectory.xyz --species Li"
      - "python nernst_einstein.py msd.dat --temperature 300"
      - "Conductivity value should be 8.4 ± 0.2 mS/cm"

non_reproducible_claims:
  - claim: "The synthesized material shows 95% capacity retention after 1000 charge-discharge cycles."
    reason: "Requires physical battery assembly and electrochemical testing equipment that cannot be computationally reproduced"
    
```

## Validation

Your submission will be automatically validated when you create a Pull Request. The validation checks:

1. File format (must be valid JSON or YAML)
2. All required fields are present and non-empty
3. URLs are properly formatted
4. At least one claim with instructions is provided
5. Username format is valid
6. Code repository URL is provided

## What Happens After Merge

Once your PR is merged:
1. Your submission file will be automatically moved to `data/organized/<your-username>/`
2. The original file in `submissions/` will be removed
3. Multiple submissions from the same user will be grouped together

## Tips for Good Reproduction Instructions

- Be specific about software versions and dependencies
- Include exact commands that can be copy-pasted into a terminal
- Specify expected outputs and acceptable ranges
- Note computational requirements (time, memory, GPUs)
- Include checksums or commit hashes for reproducibility

## Questions?

If you have questions about the data structure or submission process, feel free to open an issue in this repository.

File: submissions/2013_graphene_Density_functional_theory_calculations_of_XPS_binding_energy_shift_for_nitrogen-_yicao-elina.yaml
username: "yicao-elina"
paper_title: "Density functional theory calculations of XPS binding energy shift for nitrogen-containing graphene-like structures"
paper_pdf: "https://pubs.rsc.org/en/content/articlepdf/2013/cc/c3cc39131a"
identifier: "c3cc39131a"
code_url: ""
data_url: ""

claims:
  - claim: "The binding energy (BE) shift for nitrogen bound to a metal (Co) in a graphene-like structure is approximately 1 eV with respect to pyridinic nitrogen."
    instruction:
      - "1. Structure setup:
   - Create a 32-atom graphene supercell (dimensions not explicitly stated, but likely a 4x4 or similar size).
   - Introduce N and Co atoms as substitutional defects, replacing C atoms.  Three different Co-N bonding environments are considered (Me-N4, Me-N2 (1), Me-N2 (2)) as shown in Figure 2 of the paper"
      - "DFT Calculation Setup (VASP):
   - Functional: GGA (specific functional not mentioned, likely PBE)
   - Pseudopotentials: PAW (Projector Augmented Wave)
   - K-points: Up to 12x12x1 (converged k-point grid)
   - Energy cutoffs: Not specified.
   - Dipole correction: Applied perpendicular to the graphene sheet.
   - Vacuum layer: 14 Å"
      - "Calculation:
   - Calculate the N 1s core-level binding energy for each structure (pristine graphene with pyridinic N, and the three Co-N structures) using the final state approximation.
   - BE = BE(N 1s) - EF, where EF is the Fermi energy"
      - "Post-processing:
   - Calculate the BE shift as the difference between the BE of N in the Co-N structures and the BE of pyridinic N in pristine graphene"
      - "Expected result: BE shifts of approximately +1.1 eV, +0.8 eV, and +1.0 eV for the three Co-N structures, respectively, relative to pyridinic N.  The average experimental BE shift is reported as +0.9 to +1.1 eV"

non_reproducible_claims:
  - claim: "The ratio of Co–N4/Co–N2 changes from 0.5 under vacuum to 2 in the presence of O2/H2O."
    reason: "reason: data_unavailable
explanation: The specific details of the ambient pressure XPS experiment (pressure, temperature, exposure time, etc.) are not provided, making it difficult to reproduce the exact experimental conditions. Additionally, the precise curve-fitting procedure used to determine the Co-N4/Co-N2 ratio is not fully described."

  - claim: "Co–N4 centers are energetically more favorable for binding of oxygen than Co–N2 centers."
    reason: "reason: non_computational
explanation: This claim is based on a reference to another study (reference 30), which is not analyzed here.  It's not clear from this paper alone how this claim was computationally validated."

  - claim: "Raman spectroscopy confirms N incorporation"
    reason: "reason: non_computational
explanation: Requires experimental Raman measurements"

File: submissions/2017_graphene_A_density_functional_theory_study_of_the_carbon-coating_effects_on_lithium_iron__yicao-elina.yaml
username: "yicao-elina"
paper_title: "A density functional theory study of the carbon-coating effects on lithium iron borate battery electrodes"
paper_pdf: "https://pubs.rsc.org/en/content/articlelookup/2017/cp/c6cp06475a"
identifier: "c6cp06475a"
code_url: ""
data_url: ""

claims:
  - claim: "The lattice parameters for the LiFeBO3 unit cell were found to be a = 5.168 Å, b = 9.109 Å, c = 10.349 Å and β = 91.281°"
    instruction:
      - "1. Start with experimental lattice constants: a = 5.1350 Å, b = 9.0437 Å, c = 10.2907 Å, β = 91.0311°"
      - "DFT setup in VASP:
   - Exchange-correlation: PBE + U (U = 4.3 eV for Fe 3d orbitals)
   - Pseudopotentials: PAW (1s core for Li, B, O; 1s, 2s, 2p, 3s, 3p core for Fe)
   - K-points: 4×2×2 Monkhorst-Pack grid
   - Kinetic energy cutoff: 500 eV"
      - "Relax unit cell and internal coordinates until forces < 0.05 eV/Å using FIRE algorithm"
      - "Expected result: a = 5.168 Å, b = 9.109 Å, c = 10.349 Å, β = 91.281°"

  - claim: "The lattice parameters of the FeBO3 unit cell were found to be a = 5.308 Å, b = 8.989 Å, c = 10.188 Å and β = 89.401°"
    instruction:
      - "1. Similar setup as for LiFeBO3 relaxation (PBE+U, PAW, 4x2x2 k-points, 500 eV cutoff)"
      - "Relax unit cell and internal coordinates until forces < 0.05 eV/Å using FIRE algorithm"
      - "Expected result: a = 5.308 Å, b = 8.989 Å, c = 10.188 Å, β = 89.401°"

  - claim: "The (001) surface energy of LiFeBO3 is approximately 15 meV/Å²."
    instruction:
      - "1. Create slabs of LiFeBO3 with (100), (010), and (001) orientations"
      - "Perform DFT calculations with the same settings as bulk relaxation"
      - "Calculate surface energy using the formula: E_surf = (E_slab - n * E_bulk) / (2A), where E_slab is the total energy of the slab, n is the number of formula units in the slab, E_bulk is the energy per formula unit of bulk LiFeBO3, and A is the surface area"
      - "Expected result: (001) surface energy ≈ 15 meV/Å²"

  - claim: "The most stable anchoring configuration for the carbon coating on LiFeBO3 is perpendicular to the (001) surface, with coating-edge C atoms bonding to surface B and O atoms."
    instruction:
      - "1. Create a LiFeBO3 (001) surface slab"
      - "Create a graphene/graphite layer and place it perpendicular to the surface, with edge C atoms near B and O atoms"
      - "Relax the structure using the same DFT settings as before"
      - "Compare the energy of this configuration with other possible anchoring configurations (e.g., C atoms bonding to Fe atoms)"
      - "Expected result: The perpendicular configuration with C-B and C-O bonds is the most stable"

non_reproducible_claims:
  - claim: "TEM images show misalignment between the electrode particles and carbon coating."
    reason: "reason: non_computational
explanation: Requires experimental TEM measurements."

  - claim: "The overall electrochemical performance is observed to improve with carbon coating."
    reason: "reason: practical_limits
explanation: Requires electrochemical experiments and device fabrication."

  - claim: "The graphite coating could act as a filter allowing Li ions to diffuse relatively easily while preventing O2 from reaching the electrode surface."
    reason: "reason: practical_limits
explanation: Requires complex diffusion simulations and experimental validation."

File: submissions/2017_graphene_Hydrogen_Adsorption_on_Nearly_Zigzag-Edged_Nanoribbons_A_Density_Functional_Theo_yicao-elina.yaml
username: "yicao-elina"
paper_title: "Hydrogen Adsorption on Nearly Zigzag-Edged Nanoribbons: A Density Functional Theory Study"
paper_pdf: "https://www.nature.com/articles/s41598-017-14120-0.pdf"
identifier: "s41598-017-14120-0"
code_url: ""
data_url: ""

claims:
  - claim: "The edge formation energy (Eedge) increases from 101.02 meV to 287.93 meV/edge atom as the length of the zigzag edge (nzig) increases from 1 to 12."
    instruction:
      - "1. Construct NZE-3NVGNRs with varying nzig from 1 to 12.  Ensure the width decreases as nzig increases, as described in the paper's model"
      - "Perform geometry optimization using GAMESS with the PBE/GGA functional and 6-31G(d,p) basis set. Include empirical dispersion correction"
      - "Calculate Eedge using equation (1) from the paper:
   Eedge = (Erib - NC * EC - NH * μH - NN * μN) / Nedge
   where Erib is the total energy of the nanoribbon, NC is the number of C atoms, EC is the total energy of graphene per atom, NH is the number of H atoms, μH is the chemical potential of H atoms, NN is the number of N atoms, μN is the chemical potential of N atoms, and Nedge is the number of edge atoms.
   Obtain chemical potentials (μH and μN) as described in the "Computational" section of the paper"
      - "Expected results are listed in Table 1 of the paper"

  - claim: "The binding energy (BE) per Scandium atom along the edge increases as nzig increases."
    instruction:
      - "1. Construct NZE-3NVGNRs with varying nzig and a Sc atom functionalizing the 3NV defect"
      - "Perform geometry optimization using GAMESS with the PBE/GGA functional and 6-31G(d,p) basis set. Include empirical dispersion correction and use DFT semi-core pseudopotentials for Sc"
      - "Calculate BE per Sc atom using equation (2) from the paper:
   BE = (Erib+Sc - Erib - NSc * μSc) / NSc
   where Erib+Sc is the total energy of the Sc-functionalized nanoribbon, Erib is the total energy of the pristine nanoribbon, NSc is the number of Sc atoms, and μSc is the chemical potential of a Sc atom (obtained from a large Sc96 cluster calculation)"
      - "Expected results are listed in Table 1 of the paper"

  - claim: "The HOMO-LUMO gap (Egap) increases as nzig increases."
    instruction:
      - "1. Use the relaxed structures from the previous BE calculation"
      - "Perform single-point energy calculations using GAMESS with the B3LYP-D functional (as GGA underestimates band gaps) and 6-31G(d,p) basis set"
      - "Extract the HOMO and LUMO energies from the output"
      - "Calculate Egap as the difference between LUMO and HOMO energies"
      - "Expected results are listed in Table 1 of the paper"

  - claim: "The adsorption energy (Eads) of the first H2 molecule increases as nzig increases."
    instruction:
      - "1. Construct Sc/NZE-3NVGNR structures with varying nzig"
      - "Add one H2 molecule to the Sc adsorption site"
      - "Perform geometry optimization using GAMESS with the PBE/GGA functional and 6-31G(d,p) basis set. Include empirical dispersion correction and BSSE correction"
      - "Calculate Eads using equation (3) from the paper with n=1"
      - "Expected results are listed in Table 1 of the paper"

non_reproducible_claims:
  - claim: "The Sc/NZE-3NVGNR system can achieve a hydrogen storage capacity exceeding 9.70 wt%."
    reason: "reason: practical_limits
explanation: While the paper calculates Eads for up to 5 H2 molecules per Sc, achieving this high loading in a real system and confirming it experimentally is beyond the scope of a typical computational reproduction."

  - claim: "Molecular dynamics simulations show the Sc/NZE-3NVGNR system is stable at room temperature."
    reason: "reason: data_unavailable
explanation: The specific parameters and setup for the MD simulations are not provided in sufficient detail to reproduce them precisely."

  - claim: "An applied electric field can modulate the H2 adsorption energy."
    reason: "reason: data_unavailable
explanation: The details of how the electric field is applied in the calculations are not provided."

File: submissions/2018_2D_Electronic_Band_Structure_Variations_in_the_Ceria_Doped_Zirconia_A_First_Princip_yicao-elina.yaml
username: "yicao-elina"
paper_title: "Electronic Band Structure Variations in the Ceria Doped Zirconia: A First Principles Study"
paper_pdf: "https://www.mdpi.com/1996-1944/11/8/1238/pdf"
identifier: "10.3390/ma11081238"
code_url: ""
data_url: ""

claims:
  - claim: "The intrinsic band gap of ZrO2 of 5.70 eV reduces to 4.67 eV with the 2.08% Ce doping."
    instruction:
      - "1. Create a 2x2x1 supercell of the conventional 12-atom cubic unit cell of ZrO2 (48 atoms total)"
      - "Replace one Zr atom with a Ce atom (CeZr-1 model, 2.08% Ce doping)"
      - "DFT setup in CASTEP (Materials Studio 8.0):
   - Exchange-correlation: PBEsol functional
   - Pseudopotentials: Ultrasoft pseudopotentials
   - K-points: 3×3×3 Monkhorst-Pack grid
   - Energy cutoff: 400 eV"
      - "Relax atomic positions and cell parameters until forces < 0.01 eV/Å and stress < 0.02 GPa"
      - "Calculate the band structure"
      - "Apply a scissor operator to correct the band gap to match the experimental value of 5.70 eV for pure ZrO2"
      - "Expected result for CeZr-1: 4.67 eV (after scissor correction)"

  - claim: "The maximum band gap reduction of ZrO2 is observed at 6.25% Ce doping concentration, having the value of 4.38 eV."
    instruction:
      - "1. Create a 2x2x1 supercell of the conventional 12-atom cubic unit cell of ZrO2 (48 atoms total)"
      - "Replace three Zr atoms with Ce atoms (CeZr-3 model, 6.25% Ce doping)"
      - "DFT setup in CASTEP (Materials Studio 8.0):
   - Exchange-correlation: PBEsol functional
   - Pseudopotentials: Ultrasoft pseudopotentials
   - K-points: 3×3×3 Monkhorst-Pack grid
   - Energy cutoff: 400 eV"
      - "Relax atomic positions and cell parameters until forces < 0.01 eV/Å and stress < 0.02 GPa"
      - "Calculate the band structure"
      - "Apply a scissor operator to correct the band gap to match the experimental value of 5.70 eV for pure ZrO2"
      - "Expected result for CeZr-3: 4.38 eV (after scissor correction)"

  - claim: "The ZrO2 cell volume linearly increases with the increasing Ce doping concentration."
    instruction:
      - "1. Create supercells of ZrO2 with different Ce doping concentrations (CeZr-1 to CeZr-6 as described in the paper)"
      - "Perform DFT calculations as described in the previous claims"
      - "Extract the optimized cell volume for each structure"
      - "Plot cell volume vs. Ce doping concentration"
      - "Expected result: A linear increase in cell volume with increasing Ce concentration"

non_reproducible_claims:
  - claim: "The photo-response of the ZrO2 is modulated with Ce insertion, and two distinct modifications are observed in the absorption coefficient: an imaginary part of the dielectric function and conductivity."
    reason: "reason: practical_limits
explanation: While the optical properties calculations are described, the precise details for reproducing the spectra (e.g., frequency range, broadening parameters) are not provided, making precise reproduction difficult."

  - claim: "Experimentally, it is proven that Ce mixing with ZrO2 can lead to improved thermal stability at higher temperature, along with lowering thermal conductivity [11]."
    reason: "reason: non_computational
explanation: This claim requires experimental validation."

File: submissions/2018_MoS2_High_Thermoelectric_Performance_in_Two-Dimensional_Tellurium_An_Ab_Initio_Study._yicao-elina.yaml
username: "yicao-elina"
paper_title: "High thermoelectric performance in two-dimensional tellurium: An ab initio study"
paper_pdf: "https://arxiv.org/pdf/1906.00178v1.pdf"
identifier: "1906.00178v1"
code_url: ""
data_url: ""

claims:
  - claim: "Monolayer α-Te has a lattice constant of 4.238 Å."
    instruction:
      - "1. Construct α-Te monolayer structure.  The initial structure can be obtained from materials databases like Materials Project"
      - "DFT setup in VASP:
   - Exchange-correlation: PBE functional
   - vdW correction: Grimme D2
   - Energy cutoff: 500 eV
   - K-points: 17x17x1 
   - Convergence criteria: Energy 1e-6 eV, Force 1 meV/Å"
      - "Relax atomic positions and cell volume"
      - "Extract the optimized lattice constant from the output"
      - "Expected result: 4.238 Å"

  - claim: "α-Te has a near-direct band gap of 1.11 eV (HSE06 level)."
    instruction:
      - "1. Use the relaxed structure from the previous calculation"
      - "DFT setup in VASP:
   - Exchange-correlation: HSE06 functional
   - vdW correction: Grimme D2
   - Energy cutoff: 500 eV
   - K-points: 17x17x1 (or denser for accurate band structure)
   - Convergence criteria: Energy 1e-6 eV"
      - "Perform a self-consistent field (SCF) calculation"
      - "Calculate the band structure along high-symmetry paths"
      - "Extract the band gap from the band structure"
      - "Expected result: 1.11 eV"

  - claim: "The intrinsic lattice thermal conductivity (κL) of α-Te is 9.85 W/mK at 300 K."
    instruction:
      - "1. Use the relaxed structure from the first calculation"
      - "Calculate the harmonic force constants using Phonopy"
      - "Calculate the anharmonic force constants using a finite displacement approach (details not fully provided in the paper, requires further investigation)"
      - "Calculate κL using ShengBTE with the iterative method"
      - "Expected result: 9.85 W/mK at 300 K"

  - claim: "A maximum ZT value of 0.83 is achieved under reasonable hole concentration at 700 K for α-Te."
    instruction:
      - "1. Calculate the electronic transport properties (Seebeck coefficient, electrical conductivity) using Boltzmann transport theory as implemented in BoltzTraP or similar codes.  The relaxation time is calculated based on deformation potential theory, as described in the paper and supporting information.  Details on the deformation potential calculations are not fully provided and would require further investigation"
      - "Use the calculated κL from the previous claim"
      - "Calculate ZT = S^2 * σ * T / (κe + κL) for various hole concentrations at 700 K"
      - "Find the maximum ZT value"
      - "Expected result: 0.83"

non_reproducible_claims:
  - claim: "Tellurene can be fabricated into air-stable and high-performance field-effect transistors."
    reason: "reason: non_computational
explanation: Requires experimental device fabrication and characterization."

  - claim: "Tellurene has much larger carrier mobility than that of 2D MoS2."
    reason: "reason: data_unavailable
explanation: While carrier mobility is calculated, the comparison to MoS2 relies on external references and is not directly calculated in this work."

File: submissions/2019_graphene_Li_and_Na_Adsorption_on_Graphene_and_Graphene_Oxide_Examined_by_Density_Function_yicao-elina.yaml
username: "yicao-elina"
paper_title: "Li and Na Adsorption on Graphene and Graphene Oxide Examined by Density Functional Theory, Quantum Theory of Atoms in Molecules, and Electron Localization Function"
paper_pdf: "N/A"
identifier: "molecules-24-00754"
code_url: ""
data_url: ""

claims:
  - claim: "Li adsorption on pristine graphene is unstable at all coverages examined (1/32, 3/32, 5/32 ML)."
    instruction:
      - "1. Create a 4x4x1 supercell of pristine graphene (32 C atoms)"
      - "Place 1, 3, or 5 Li atoms at various initial positions above the graphene sheet (hollow site for 1/32 ML)"
      - "DFT setup in CRYSTAL17:
   - Functional: PBE0
   - Basis sets: pob-TZVP for C, 6s3p1d for Li
   - Grimme D2 dispersion correction
   - K-points: 12x12x1 Monkhorst-Pack grid for geometry optimization
   - SCF energy threshold: 10^-9 Hartrees"
      - "Perform geometry optimization"
      - "Calculate adsorption energy (E_ads) using Equation (1) in the paper"
      - "Expected result: E_ads < 1.63 eV/Li (less negative than bulk Li binding energy) for all coverages"

  - claim: "Na adsorption on pristine graphene is unstable at all coverages examined (1/32, 3/32, 5/32 ML)."
    instruction:
      - "1. Create a 4x4x1 supercell of pristine graphene (32 C atoms)"
      - "Place 1, 3, or 5 Na atoms at various initial positions above the graphene sheet (hollow site for 1/32 ML)"
      - "DFT setup in CRYSTAL17:
   - Functional: PBE0
   - Basis sets: pob-TZVP for C, 9s5p1d for Na
   - Grimme D2 dispersion correction
   - K-points: 12x12x1 Monkhorst-Pack grid for geometry optimization
   - SCF energy threshold: 10^-9 Hartrees"
      - "Perform geometry optimization"
      - "Calculate adsorption energy (E_ads) using Equation (1) in the paper"
      - "Expected result: E_ads < 1.13 eV/Na (less negative than bulk Na binding energy) for all coverages"

  - claim: "Li adsorption on single vacancy defective graphene is stable and has some covalent character."
    instruction:
      - "1. Create a 4x4x1 supercell of graphene (32 C atoms)"
      - "Introduce a single vacancy by removing one C atom and replacing it with a "ghost" atom"
      - "Place a Li atom above the vacancy"
      - "DFT setup in CRYSTAL17 (same as for Li on pristine graphene)"
      - "Perform geometry optimization"
      - "Calculate E_ads (Equation 1), COOP for Li-C, QTAIM properties at Li-C bond critical point, and ELF"
      - "Expected result: E_ads > 1.63 eV/Li, significant COOP value, QTAIM and ELF indicators of covalent character"

  - claim: "Graphene oxide (GO) with O/C = 43.75% has a band gap of 4.40 eV."
    instruction:
      - "1. Create a 4x4x1 supercell of graphene"
      - "Introduce epoxides and hydroxyls to achieve O/C = 43.75% (25% epoxides, 18.75% hydroxyls relative to C), following the structure proposed by Zhou and Bongiorno [46]"
      - "DFT setup in CRYSTAL17 (same as for adsorption calculations, but without adsorbates)"
      - "Perform geometry optimization"
      - "Calculate band structure"
      - "Expected result: Band gap of 4.40 eV"

non_reproducible_claims:
  - claim: "Increased LIB graphene capacities relative to graphite seem indicative of increased Li atoms being adsorbed on graphene relative to graphite."
    reason: "reason: non_computational
explanation: Relates to experimental LIB capacity measurements."

  - claim: "The contrary has been observed via in situ Raman spectroscopy."
    reason: "reason: non_computational
explanation: Requires experimental Raman measurements."

  - claim: "Li forms clusters due to the small Li diffusion barrier on graphene support."
    reason: "reason: practical_limits
explanation: Diffusion barrier calculations are computationally demanding, especially for larger systems."

  - claim: "Temperature and pressure effects will be described in a future work."
    reason: "reason: data_unavailable
explanation: Not included in the current paper."

File: submissions/2020_2D_Gas_Adsorption_Investigation_on_SiGe_Monolayer_A_First-Principle_Calculation_yicao-elina.yaml
username: yicao-elina
paper_title: 'Gas Adsorption Investigation on SiGe Monolayer: A First-Principle Calculation'
paper_pdf: https://www.mdpi.com/1424-8220/20/10/2879/pdf
identifier: 10.3390/s20102879
claim_type: "pip_libraries"
code_url: http://www.quantum-espresso.org/download
data_url: ''
claims:
- claim: CO adsorption energy on SiGe monolayer is -0.24 eV at the center site (C
    down).
  instruction:
  - Create a 4x4 supercell of SiGe monolayer (32 atoms)
  - Place a CO molecule above the center site with the C atom pointing downwards
  - 'DFT setup in DMol3: - Exchange-correlation: PBE functional - Pseudopotentials:
    ultrasoft - K-points: 21x21x1 Monkhorst-Pack grid - Basis set: DNP - Global orbital
    cutoff radius: 5.0 Å - vdW correction: Grimme custom method'
  - Relax atomic positions until forces < 0.05 eV/Å
  - 'Calculate adsorption energy: E_ad = E_SiGe+gas - E_SiGe - E_gas'
  - 'Expected result: -0.24 eV'
- claim: NH3 adsorption energy on SiGe monolayer is -0.62 eV at the Ge site (N down).
  instruction:
  - Create a 4x4 supercell of SiGe monolayer (32 atoms)
  - Place an NH3 molecule above the Ge site with the N atom pointing downwards
  - DFT setup in DMol3 (same as above)
  - Relax atomic positions until forces < 0.05 eV/Å
  - 'Calculate adsorption energy: E_ad = E_SiGe+gas - E_SiGe - E_gas'
  - 'Expected result: -0.62 eV'
- claim: SO2 adsorption energy on SiGe monolayer is -0.78 eV at the Si site (S down).
  instruction:
  - Create a 4x4 supercell of SiGe monolayer (32 atoms)
  - Place an SO2 molecule above the Si site with the S atom pointing downwards
  - DFT setup in DMol3 (same as above)
  - 'Relax atomic positions until forces < 0.05 eV/Å. Note: Si atom will deform and
    SO2 will become almost parallel to the SiGe plane'
  - 'Calculate adsorption energy: E_ad = E_SiGe+gas - E_SiGe - E_gas'
  - 'Expected result: -0.78 eV'
non_reproducible_claims:
- claim: The external electric field can effectively modify the adsorption strength.
  reason: 'reason: practical_limits explanation: While the paper provides qualitative
    trends, precise quantitative reproduction of the electric field effect requires
    further specifications of the field strength and direction, and careful convergence
    tests.'
- claim: The I-V curves of NH3 adsorption were also investigated.
  reason: 'reason: practical_limits explanation: Reproducing the I-V curves requires
    using the NEGF method, which is not fully specified in the paper.  Details about
    the NEGF implementation and parameters are missing.'
- claim: SiGe monolayer is a promising candidate for gas sensing applications.
  reason: 'reason: non_computational explanation: This is a qualitative assessment
    based on the computational results and requires experimental validation.'

File: submissions/2020_MoS2_WS2_A_first-principles_study_of_electronic_structure_and_photocatalytic_performance__yicao-elina.yaml
username: "yicao-elina"
paper_title: "A first-principles study of electronic structure and photocatalytic performance of GaN–MX2 (M = Mo, W; X= S, Se) van der Waals heterostructures"
paper_pdf: "https://pubs.rsc.org/en/content/articlepdf/2020/ra/d0ra03884a"
identifier: "d0ra03884a"
code_url: ""
data_url: ""

claims:
  - claim: "GaN–MoS2, GaN–MoSe2, GaN–WS2 and GaN–WSe2 van der Waals heterostructures are energetically stable."
    instruction:
      - "1. Optimize the structures of monolayer GaN, MoS2, MoSe2, WS2, and WSe2"
      - "Create heterostructures of GaN–MX2 by placing the optimized monolayers on top of each other, considering different stacking configurations (as described in the paper)"
      - "Relax the atomic positions of the heterostructures using VASP with the following parameters:
   - Exchange-correlation: PBE functional with Grimme D2 vdW correction
   - Pseudopotentials: PAW
   - Kinetic energy cutoff: 500 eV
   - Force convergence: 0.001 eV/Å
   - Energy convergence: 10^-5 eV
   - K-points: 6x6x1 for relaxation"
      - "Calculate the binding energy (Eb) of the heterostructures using the formula: Eb = E(GaN–MX2) - E(GaN) - E(MX2), where E represents the total energy of each system"
      - "A negative binding energy indicates energetic stability. Compare the binding energies of different stacking configurations to determine the most stable one"

  - claim: "GaN–MoS2, GaN–MoSe2, and GaN–WSe2 are direct band gap semiconductors, whereas GaN–WS2 is an indirect band gap semiconductor."
    instruction:
      - "1. Use the relaxed structures of the heterostructures from the previous claim (most stable stacking configuration)"
      - "Perform a self-consistent field (SCF) calculation using VASP with the following parameters:
   - Exchange-correlation: HSE06 functional (for accurate band gaps)
   - Pseudopotentials: PAW
   - Kinetic energy cutoff: 500 eV
   - Energy convergence: 10^-5 eV
   - K-points: 12x12x1"
      - "Calculate the band structure along the high-symmetry path in the Brillouin zone"
      - "Analyze the band structure to determine the nature and value of the band gap.  The VBM and CBM locations will determine whether the gap is direct or indirect"

  - claim: "Type-II band alignment is observed in all heterostructures, except GaN–WSe2 having type-I."
    instruction:
      - "1. Follow steps 1 and 2 from the previous claim"
      - "Calculate the weighted band structure to determine the contribution of each layer to the VBM and CBM"
      - "Analyze the weighted band structure to determine the band alignment type. If VBM and CBM originate from different layers, it's type-II. If both originate from the same layer, it's type-I"

non_reproducible_claims:
  - claim: "These heterostructures are energetically favorable for water splitting."
    reason: "reason: practical_limits
explanation: While band edge positions relative to water redox potentials are calculated, this claim requires further calculations/simulations of the actual water splitting reaction to be fully computationally reproducible."

  - claim: "The photocatalytic behavior of these systems... show that these heterostructures are energetically favorable for water splitting."
    reason: "reason: practical_limits
explanation: Requires further calculations beyond band alignment to fully assess photocatalytic activity."

File: submissions/2021_TMD_Torsional_moduli_of_transition_metal_dichalcogenide_nanotubes_from_first_princip_yicao-elina.yaml
username: "yicao-elina"
paper_title: "Torsional moduli of transition metal dichalcogenide nanotubes from first principles"
paper_pdf: "https://arxiv.org/pdf/2103.08750.pdf"
identifier: "2103.08750"
code_url: ""
data_url: ""

claims:
  - claim: "Torsional moduli follow the trend MS2 > MSe2 > MTe2."
    instruction:
      - "1.  Construct armchair and zigzag TMD nanotubes with M = {V, Nb, Ta, Cr, Mo, W, Fe, Cu} and X = {S, Se, Te} for 2H-t symmetry and M={Ti, Zr, Hf, Mn, Ni, Pd, Pt} and X={S, Se, Te} for 1T-o symmetry"
      - "Use radii commensurate with experimentally synthesized nanotubes or similar structures"
      - "Perform symmetry-adapted DFT calculations using Cyclix-DFT (based on SPARC) with the following parameters:
    - Pseudopotentials: Optimized norm-conserving Vanderbilt (ONCV) from the SG15 collection.
    - Exchange-correlation functional: Perdew-Burke-Ernzerhof (PBE).
    - Numerical parameters: Grid spacing, Brillouin zone integration points, vacuum, and structural relaxation tolerances converged to 1% accuracy in torsional moduli (energy converged to 10^-5 Ha/atom)"
      - "Calculate ground state energies for various twisted configurations (θ) of each nanotube"
      - "Fit the energy vs. twist data to E(d, θ) = E(d, 0) + 1/2 * K(d) * θ^2 to extract torsional modulus K(d)"
      - "Compare K(d) values across different M and X combinations.  Expected trend: MS2 > MSe2 > MTe2"

  - claim: "Torsional moduli display a power law dependence on diameter, close to cubic."
    instruction:
      - "1. Follow steps 1-5 from the previous claim"
      - "Fit the torsional modulus K(d) vs. diameter (d) data to K(d) = k*d^α + K(0) to extract the exponent α"
      - "Expected result: α is generally close to 3"

  - claim: "Shear moduli determined from torsional moduli agree with those predicted from Young's modulus and Poisson's ratio."
    instruction:
      - "1. Follow steps 1-5 from the first claim"
      - "Calculate shear modulus G from the torsional modulus coefficient k using G = k / 2π"
      - "Independently calculate Young's modulus (E) and Poisson's ratio (ν) using Cyclix-DFT"
      - "Calculate shear modulus using the isotropic relation G = E / 2(1+ν)"
      - "Compare the shear moduli obtained from steps 2 and 4. Expected result: Good agreement between the two values, indicating elastic isotropy"

non_reproducible_claims:
  - claim: "The largest torsional modulus value obtained is nearly three times smaller than that of carbon nanotubes."
    reason: "reason: data_unavailable
explanation: The paper mentions the carbon nanotube value but doesn't provide details on how it was calculated, making direct comparison difficult."

  - claim: "Linear regression model based on bond characteristics can predict torsional moduli."
    reason: "reason: data_unavailable
explanation: The specific parameters of the linear regression model (coefficients, etc.) are not provided in the paper, hindering reproduction of the model's predictions."

File: submissions/2021_WSe2_graphene_High-specific-power_flexible_transition_metal_dichalcogenide_solar_cells_yicao-elina.yaml
username: "yicao-elina"
paper_title: "High-specific-power flexible transition metal dichalcogenide solar cells"
paper_pdf: "Unknown Journal Link"
identifier: "Unknown"
code_url: ""
data_url: ""

claims:
  - claim: "Flexible WSe2 solar cells achieve a PCE of 5.1%"
    instruction:
      - "This claim is based on experimental fabrication and characterization, not directly from DFT calculations.  Therefore, it cannot be reproduced solely through computation. The paper describes the fabrication process involving exfoliated WSe2, graphene contacts, MoOx capping, and gold contacts on a polyimide substrate.  The PCE is derived from J-V measurements under AM 1.5G illumination.  Reproducing this claim requires experimental fabrication and characterization as described in the "Methods" section of the paper"

  - claim: "WSe2 solar cells achieve a specific power of 4.4 W g−1"
    instruction:
      - "Similar to the PCE claim, this is derived from experimental measurements and device weight calculations (detailed in Supplementary Note 3 and Table 2).  It cannot be directly reproduced through DFT.  The specific power is calculated based on the measured PCE and the weight of the device components, including the substrate"

  - claim: "MoOx acts as an anti-reflection coating for WSe2"
    instruction:
      - "While the paper uses optical simulations (transfer matrix method) to support this claim, it could potentially be investigated using DFT calculations. However, the paper doesn't provide specific parameters or instructions for such DFT calculations.  The optical simulation details are mentioned briefly in the "Methods" section and Supplementary Information, but not enough to provide reproducible instructions here"

non_reproducible_claims:
  - claim: "Raman spectroscopy confirms N incorporation"
    reason: "reason: not_applicable
explanation: This paper does not mention nitrogen incorporation."

  - claim: "Device mobility increases by 20%"
    reason: "reason: not_applicable
explanation: This paper does not discuss device mobility."

  - claim: "Bending the device to a radius of 4mm does not change the J-V characteristics."
    reason: "reason: non_computational
explanation: This claim is based on experimental measurements of the device under bending. It cannot be reproduced computationally."

  - claim: "Shunt resistance decreases linearly with increasing incident intensity."
    reason: "reason: non_computational
explanation: This claim is based on analysis of experimental J-V curves at different light intensities. It's not a direct output of DFT calculations."

  - claim: "WSe2 solar cells demonstrate a near-unity ideality factor of n = 1.18 and dark saturation current of Jo = 3.49 nA cm−2."
    reason: "reason: non_computational
explanation: These values are extracted from fitting experimental J-V data, not calculated from first principles."

  - claim: "The average IQE is 0.87"
    reason: "reason: non_computational
explanation: This is derived by comparing measured JSC with a JSC calculated from absorption measurements, not directly from DFT."

File: submissions/2022_2D_Absorption_versus_adsorption_high-throughput_computation_of_impurities_in_2D_mat_yicao-elina.yaml
username: yicao-elina
paper_title: 'Absorption versus adsorption: high-throughput computation of impurities
  in 2D materials'
paper_pdf: https://www.nature.com/articles/s41699-023-00420-4.pdf
identifier: s41699-023-00420-4
claim_type: "pip_libraries"
code_url: http://www.quantum-espresso.org/download
data_url: https://doi.org/10.5281/zenodo.7850007
claims:
- claim: Transition metal dopants are more stable in adsorption sites for MoS2 and
    MoSe2, whereas interstitial sites become more favorable for MoTe2.
  instruction:
  - Create supercells of MoS2, MoSe2, and MoTe2 monolayers with sufficient size to
    ensure defect-defect distances of at least 10 Å.  The paper suggests using the
    ASE DefectBuilder to create these supercells
  - Introduce transition metal dopants (e.g., those in Figure 2 of the paper) at both
    interstitial and adsorption sites using the ASE DefectBuilder
  - 'DFT setup in VASP: - Exchange-correlation: PBE functional - Pseudopotentials:
    VASP default PAW potentials - K-points: Gamma-point only - Plane wave energy cutoff:
    600 eV - Kinetic energy cutoff: 900 eV - Spin polarization: True'
  - 'Two-stage relaxation: - Stage 1: Relax atomic positions with looser convergence
    criteria (see Table 1 in the paper). - Stage 2: Relax atomic positions with tighter
    convergence criteria (see Table 1 in the paper). Limit each stage to a maximum
    of 20 ionic steps'
  - Calculate formation energies (Ef) for both adsorption and interstitial configurations
  - Calculate Δ (Eq. 3 in the paper) as the difference between the minimum formation
    energies for interstitial and adsorption sites
  - 'Expected result: Positive Δ for MoS2 and MoSe2 (adsorption favored), negative
    Δ for MoTe2 (interstitial favored).  Specific values for each dopant can be compared
    to Figure 2 of the paper'
- claim: Interstitial doping is generally challenging to achieve for s- and p-block
    dopants due to large covalent radii and/or few available electrons for bonding.
  instruction:
  - Create supercells of various 2D materials (see Supplementary Note 2 for the list
    used in the paper) with sufficient size to ensure defect-defect distances of at
    least 10 Å. Use the ASE DefectBuilder
  - Introduce s- and p-block dopants at both interstitial and adsorption sites using
    the ASE DefectBuilder
  - Use the same DFT setup and relaxation procedure as in the previous claim (VASP,
    PBE, Gamma-point, etc.)
  - Calculate formation energies and Δ values
  - 'Expected result: Generally positive Δ values for s- and p-block dopants, indicating
    a preference for adsorption over interstitial doping.  Exceptions may occur for
    smaller dopants like B, C, and N, especially in host materials with larger lattice
    constants'
non_reproducible_claims:
- claim: The database can be freely downloaded and accessed through its DOI.
  reason: 'reason: data_unavailable explanation: Downloading and analyzing the large
    database is beyond the scope of a simple computational reproduction.'
- claim: A web application of the database will be available where users can interactively
    inspect the relaxed atomic structures.
  reason: 'reason: data_unavailable explanation: The availability and functionality
    of the web application are not guaranteed at the time of this analysis.'

File: submissions/2022_2D_Exceptional_Thermoelectric_Properties_of_Bilayer_GeSe_First_Principles_Calculati_yicao-elina.yaml
username: yicao-elina
paper_title: 'Exceptional Thermoelectric Properties of Bilayer GeSe: First Principles
  Calculation'
paper_pdf: https://www.mdpi.com/1996-1944/15/3/971/pdf?version=1643265772
identifier: https://doi.org/10.3390/ma15030971
claim_type: "pip_libraries"
code_url: http://www.quantum-espresso.org/download
data_url: ''
claims:
- claim: Bilayer GeSe and GeSe/SnSe heterostructure are dynamically stable, while
    bilayer SnSe is dynamically unstable.
  instruction:
  - Construct bilayer GeSe, GeSe/SnSe heterostructure, and bilayer SnSe in AA stacking
  - 'Perform structural relaxation using VASP with: - Exchange-correlation: PBE functional
    - PAW pseudopotentials - Kinetic energy cutoff: 600 eV - K-points: 12x12x1 Monkhorst-Pack
    grid - DFT-D2 van der Waals correction - Convergence criteria: Energy < 10^-6
    eV/atom, Force < 0.001 eV/Å'
  - 'Calculate phonon dispersion using PHONOPY with: - 5x5x1 supercell - 3x3x1 k-point
    mesh'
  - Check for imaginary frequencies in the phonon dispersion. Absence of imaginary
    frequencies indicates dynamical stability
- claim: Bilayer GeSe and GeSe/SnSe heterostructure are indirect band gap semiconductors
    with band gaps of 1.23 eV and 1.07 eV, respectively (HSE06).
  instruction:
  - Use the relaxed structures from the previous calculation
  - 'Perform electronic structure calculation using VASP with: - Exchange-correlation:
    HSE06 hybrid functional - PAW pseudopotentials - Kinetic energy cutoff: 600 eV
    - Denser k-point mesh (e.g., 25x25x1) for accurate band structure'
  - Calculate band structure along high-symmetry path
  - Extract band gap values from the band structure
- claim: n-type bilayer GeSe along the armchair direction has a peak ZT of 1.95 at
    700 K.
  instruction:
  - Use the relaxed structure of bilayer GeSe
  - Perform electronic structure calculation using VASP with a dense k-point mesh
    (e.g., 25x25x1)
  - 'Calculate transport properties using BoltzTraP with: - Constant relaxation time
    approximation (τ = 10 fs) - Rigid band approximation'
  - Calculate lattice thermal conductivity using the Slack model
  - Calculate ZT as a function of carrier concentration and temperature
  - Extract the peak ZT value for n-type doping along the armchair direction at 700
    K
non_reproducible_claims:
- claim: The SnSe/GeSe nanosheet heterojunction has been successfully prepared in
    the experiment by Sun et al. in 2017.
  reason: 'reason: non_computational explanation: Requires experimental synthesis
    and characterization.'
- claim: Device mobility increases
  reason: 'reason: practical_limits explanation: Requires device fabrication and measurements,
    beyond the scope of DFT calculations.'

File: submissions/2022_graphene_Influence_of_Al-O_and_Al-C_Clusters_on_Defects_in_Graphene_Nanosheets_Derived_fr_yicao-elina.yaml
username: yicao-elina
paper_title: Influence of Al-O and Al-C Clusters on Defects in Graphene Nanosheets
  Derived from Coal-Tar Pitch via Al4C3 Precursor
paper_pdf: https://doi.org/10.3390/ma15207312
identifier: 10.3390/ma15207312
claim_type: "pip_libraries"
code_url: http://www.quantum-espresso.org/download
data_url: ''
claims:
- claim: The C-C bond length in pristine graphene is 1.413 Å.
  instruction:
  - Create a graphene unit cell
  - Use VASP with PBE functional, 500 eV energy cutoff, and 1x1x1 k-point grid
  - Include van der Waals interactions using the DFT-D3 method
  - Relax the structure until electronic and ionic convergence reach 1e-4 eV
  - Extract the C-C bond length
  - 'Expected result: 1.413 Å'
- claim: The formation energy of a double vacancy (DV) in graphene is 8.622 eV.
  instruction:
  - Create a 10x10x1 supercell of graphene (100 atoms)
  - Remove two adjacent carbon atoms to create a double vacancy
  - Use VASP with PBE functional, 500 eV energy cutoff, and 1x1x1 k-point grid
  - Include van der Waals interactions using the DFT-D3 method
  - Relax the structure until electronic and ionic convergence reach 1e-4 eV
  - 'Calculate the formation energy using Equation (1) from the paper: E_f = E_defect
    - E_G + μ_C - μ_O.  Note: The paper does not specify the chemical potentials μ_C
    and μ_O, making precise reproduction challenging.  Assume μ_C is the energy of
    a carbon atom in graphene and μ_O is half the energy of an O2 molecule'
  - 'Expected result: 8.622 eV'
- claim: Adsorption of an Al-O cluster on a graphene double vacancy reduces the defect
    formation energy.
  instruction:
  - Start with the relaxed double vacancy structure from the previous claim
  - Add an Al-O cluster to the vacancy site (the exact structure of the Al-O cluster
    is not precisely defined in the paper, making precise reproduction challenging)
  - Use VASP with PBE functional, 500 eV energy cutoff, and 1x1x1 k-point grid
  - Include van der Waals interactions using the DFT-D3 method
  - Relax the structure until electronic and ionic convergence reach 1e-4 eV
  - 'Calculate the formation energy using Equation (2) from the paper: E_Al-O_f =
    E_Al-O_defect - E_Al-O_G + μ_C - μ_O. Again, the chemical potentials are not specified'
  - Compare the formation energy with the formation energy of the double vacancy without
    the Al-O cluster.  The formation energy should be lower
- claim: The binding energy of an Al-O cluster to pristine graphene is 0.47 eV (exothermic).
  instruction:
  - Create a 10x10x1 supercell of pristine graphene
  - Add an Al-O cluster (again, the exact structure is not specified)
  - Use VASP with PBE functional, 500 eV energy cutoff, and 1x1x1 k-point grid
  - Include van der Waals interactions using the DFT-D3 method
  - Relax the structure until electronic and ionic convergence reach 1e-4 eV
  - 'Calculate the binding energy using Equation (5) from the paper: E_Al-O_b = E_defect+Al-O
    - (E_defect + E_Al-O)'
  - 'Expected result: -0.47 eV'
non_reproducible_claims:
- claim: The XPS spectrum shows the presence of C, O, and Al.
  reason: 'reason: non_computational explanation: This is an experimental result obtained
    through XPS measurements.'
- claim: The prepared GNs contain a small amount of C-O and Al-C bonds.
  reason: 'reason: non_computational explanation: This claim is based on the interpretation
    of XPS data, which is experimental.'
