Repository: Grenzlinie/RepliCan-C4C

# RepliCan: Reproducibility Challenge

Thank you for your interest in contributing to our materials science paper reproducibility benchmark! Please follow these guidelines to submit paper reproduction instructions.

#### Option 2: Upload File
1. Send us an email with your GitHub username, and we'll grant you write permissions.
2. Navigate to the `submissions/` directory, select **Add file**, then **Upload files**
3. Select **Create a new branch for this commit and start a pull request** with your contribution

File: submissions/2022_graphene_Stability,_Energetic,_and_Reactivity_Properties_of_NiPd_Alloy_Clusters_Deposited_yicao-elina.yaml
username: "yicao-elina"
paper_title: "Stability, Energetic, and Reactivity Properties of NiPd Alloy Clusters Deposited on Graphene with Defects: A Density Functional Theory Study"
paper_pdf: "https://doi.org/10.3390/ma15134710"
identifier: "10.3390/ma15134710"
code_url: ""
data_url: ""

claims:
  - claim: "The binding energy (Eb) between NiPd cluster and graphene with a vacancy is -6.47 eV."
    instruction:
      - "1. Construct a circumcoronene (C54H18) structure as a graphene model"
      - "Remove a carbon atom to create a vacancy defect (C53H18)"
      - "Optimize a NiPd dimer in the triplet state"
      - "Place the NiPd dimer near the vacancy in C53H18, with the Ni atom interacting with the defect"
      - "Optimize the combined system using ORCA:
   - Functional: revPBE
   - Basis set: def2-SVP for C, H
   - Basis set/ECP: def2-SVP/ECP for Ni, Pd
   - Convergence criteria as specified in the paper (energy change = 5 × 10−6 Eh, max. gradient = 3 × 10−4 Eh/Bohr, etc.)"
      - "Calculate the binding energy using the formula: Eb = ECluster/Graphene − (ECluster + EGraphene)"
      - "Expected result: -6.47 eV"

  - claim: "The vertical ionization potential (VIP) of NiPd dimer on graphene with a vacancy is 5.64 eV."
    instruction:
      - "1. Use the optimized structure of NiPd/C53H18 from the previous claim"
      - "Perform a single-point calculation with ORCA using the same settings as the geometry optimization"
      - "Calculate the VIP as the energy difference between the neutral and cationic states of the system"
      - "Expected result: 5.64 eV"

  - claim: "The vertical electron affinity (VEA) of NiPd dimer on graphene with a vacancy is 1.83 eV."
    instruction:
      - "1. Use the optimized structure of NiPd/C53H18 from the first claim"
      - "Perform a single-point calculation with ORCA using the same settings as the geometry optimization"
      - "Calculate the VEA as the energy difference between the neutral and anionic states of the system"
      - "Expected result: 1.83 eV"

  - claim: "The chemical hardness (η) of NiPd dimer on graphene with a vacancy is 1.91 eV."
    instruction:
      - "1. Use the calculated VIP (5.64 eV) and VEA (1.83 eV) from the previous claims"
      - "Calculate the chemical hardness using the formula: η = (VIP - VEA) / 2"
      - "Expected result: 1.91 eV"

non_reproducible_claims:
  - claim: "The Ni atoms transferred more charge than the Pd atoms to the modified graphene."
    reason: "reason: data_unavailable
explanation: The specific charge transfer values for individual atoms are not provided in a readily reproducible format."

  - claim: "The intermolecular interactions between the NinPdn (n = 1−3) clusters and PNG were investigated using the quantum theory of atoms in molecules implemented in the Multiwfn 3.8 program."
    reason: "reason: data_unavailable
explanation: The results of this analysis are not presented quantitatively, and the specific input parameters for Multiwfn are not provided."

File: submissions/2022_graphene_Stability__Energetic__and_Reactivity_Properties_of_NiPd_Alloy_Clusters_Deposited_yicao-elina.yaml
username: yicao-elina
paper_title: 'Stability, Energetic, and Reactivity Properties of NiPd Alloy Clusters
  Deposited on Graphene with Defects: A Density Functional Theory Study'
paper_pdf: https://doi.org/10.3390/ma15134710
identifier: 10.3390/ma15134710
claim_type: "pip_libraries"
code_url: http://www.quantum-espresso.org/download
data_url: ''
claims:
- claim: The binding energy (Eb) between NiPd cluster and graphene with a vacancy
    is -6.47 eV.
  instruction:
  - Construct a circumcoronene (C54H18) structure as a graphene model
  - Remove a carbon atom to create a vacancy defect (C53H18)
  - Optimize a NiPd dimer in the triplet state
  - Place the NiPd dimer near the vacancy in C53H18, with the Ni atom interacting
    with the defect
  - 'Optimize the combined system using ORCA: - Functional: revPBE - Basis set: def2-SVP
    for C, H - Basis set/ECP: def2-SVP/ECP for Ni, Pd - Convergence criteria as specified
    in the paper (energy change = 5 × 10−6 Eh, max. gradient = 3 × 10−4 Eh/Bohr, etc.)'
  - 'Calculate the binding energy using the formula: Eb = ECluster/Graphene − (ECluster
    + EGraphene)'
  - 'Expected result: -6.47 eV'
- claim: The vertical ionization potential (VIP) of NiPd dimer on graphene with a
    vacancy is 5.64 eV.
  instruction:
  - Use the optimized structure of NiPd/C53H18 from the previous claim
  - Perform a single-point calculation with ORCA using the same settings as the geometry
    optimization
  - Calculate the VIP as the energy difference between the neutral and cationic states
    of the system
  - 'Expected result: 5.64 eV'
- claim: The vertical electron affinity (VEA) of NiPd dimer on graphene with a vacancy
    is 1.83 eV.
  instruction:
  - Use the optimized structure of NiPd/C53H18 from the first claim
  - Perform a single-point calculation with ORCA using the same settings as the geometry
    optimization
  - Calculate the VEA as the energy difference between the neutral and anionic states
    of the system
  - 'Expected result: 1.83 eV'
- claim: The chemical hardness (η) of NiPd dimer on graphene with a vacancy is 1.91
    eV.
  instruction:
  - Use the calculated VIP (5.64 eV) and VEA (1.83 eV) from the previous claims
  - 'Calculate the chemical hardness using the formula: η = (VIP - VEA) / 2'
  - 'Expected result: 1.91 eV'
non_reproducible_claims:
- claim: The Ni atoms transferred more charge than the Pd atoms to the modified graphene.
  reason: 'reason: data_unavailable explanation: The specific charge transfer values
    for individual atoms are not provided in a readily reproducible format.'
- claim: The intermolecular interactions between the NinPdn (n = 1−3) clusters and
    PNG were investigated using the quantum theory of atoms in molecules implemented
    in the Multiwfn 3.8 program.
  reason: 'reason: data_unavailable explanation: The results of this analysis are
    not presented quantitatively, and the specific input parameters for Multiwfn are
    not provided.'

File: submissions/2023_2D_A_DFT_investigation_of_lead-free_TlSnX3_(X_=_Cl,_Br,_or_I)_perovskites_for_poten_yicao-elina.yaml
username: "yicao-elina"
paper_title: "A DFT investigation of lead-free TlSnX3 (X = Cl, Br, or I) perovskites for potential applications in solar cells and thermoelectric devices"
paper_pdf: "https://pubs.rsc.org/en/content/articlepdf/2023/ra/d3ra06848a"
identifier: "d3ra06848a"
code_url: ""
data_url: ""

claims:
  - claim: "TlSnCl3, TlSnBr3, and TlSnI3 perovskites exhibit direct band gaps (R / R) of 0.87 eV, 0.52 eV, and 0.28 eV, respectively, using the GGA-PBE functional."
    instruction:
      - "1. Create a unit cell of TlSnX3 (X = Cl, Br, I) in a cubic structure with space group Pm-3m (number 221). Tl at (0, 0, 0), Sn at (0.5, 0.5, 0.5), and X at (0.5, 0.5, 0), (0.5, 0, 0.5), and (0, 0.5, 0.5)"
      - "DFT setup in Quantum Espresso:
   - Exchange-correlation: GGA-PBE functional
   - K-points: 6×6×6 for self-consistent calculation, 12×12×12 for non-self-consistent calculation.
   - Kinetic energy cutoff: 50 Ry
   - Charge density cutoff: 500 Ry
   - Total energy convergence threshold: 10⁻⁸ Ry"
      - "Relax the unit cell to obtain optimized lattice parameters"
      - "Perform non-self-consistent calculation using the optimized lattice parameters"
      - "Calculate the band structure along the R-R path"
      - "Extract the band gap values"
      - "Expected results: TlSnCl3 = 0.87 eV, TlSnBr3 = 0.52 eV, TlSnI3 = 0.28 eV.  Note: PBE underestimates band gaps"

  - claim: "TlSnCl3, TlSnBr3, and TlSnI3 have formation energies of -3.11 eV, -2.79 eV, and -2.44 eV, respectively."
    instruction:
      - "1. Use the relaxed structures from the previous band structure calculation"
      - "Calculate the total energy of the TlSnX3 unit cell (Etot(TlSnX3))"
      - "Calculate the energy of isolated Tl (E(Tl)), Sn (E(Sn)), and X (E(X)) atoms"
      - "Calculate formation energy using the equation: ΔEf = Etot(TlSnX3) - E(Tl) - E(Sn) - 3E(X)"
      - "Expected results: TlSnCl3 = -3.11 eV, TlSnBr3 = -2.79 eV, TlSnI3 = -2.44 eV"

  - claim: "TlSnCl3 has the highest bulk modulus (22.99 GPa), followed by TlSnBr3 (19.70 GPa) and TlSnI3 (15.59 GPa)."
    instruction:
      - "1. Use the relaxed structures from the band structure calculation"
      - "Calculate the elastic constants (C11, C12, C44) using the thermo_pw program in Quantum Espresso"
      - "Calculate the bulk modulus (B) using the equation: B = (C11 + 2*C12)/3"
      - "Expected results: TlSnCl3 = 22.99 GPa, TlSnBr3 = 19.70 GPa, TlSnI3 = 15.59 GPa"

non_reproducible_claims:
  - claim: "These materials exhibit considerable potential for utilization in solar cells."
    reason: "reason: practical_limits
explanation: Requires further calculations and simulations beyond basic DFT to assess solar cell performance."

  - claim: "The evaluation of their thermoelectric properties has revealed the highly promising potential of these materials to be employed in thermoelectric applications."
    reason: "reason: practical_limits
explanation: Requires further analysis and simulations beyond basic DFT calculations to fully evaluate thermoelectric device performance."

  - claim: "The perovskites demonstrated remarkable optical properties, particularly a high absorption coefficient, ranging from 10⁵ cm⁻¹ to 10⁶ cm⁻¹."
    reason: "reason: data_unavailable
explanation: While the optical properties were calculated, the specific range of 10⁵ cm⁻¹ to 10⁶ cm⁻¹ is not explicitly given in the provided data.  The absorption coefficient plot is provided, but extracting precise numerical values requires digitizing the graph."

File: submissions/2023_2D_A_DFT_investigation_of_lead-free_TlSnX3__X___Cl__Br__or_I__perovskites_for_poten_yicao-elina.yaml
username: yicao-elina
paper_title: A DFT investigation of lead-free TlSnX3 (X = Cl, Br, or I) perovskites
  for potential applications in solar cells and thermoelectric devices
paper_pdf: https://pubs.rsc.org/en/content/articlepdf/2023/ra/d3ra06848a
identifier: d3ra06848a
claim_type: "pip_libraries"
code_url: http://www.quantum-espresso.org/download
data_url: ''
claims:
- claim: TlSnCl3, TlSnBr3, and TlSnI3 perovskites exhibit direct band gaps (R / R)
    of 0.87 eV, 0.52 eV, and 0.28 eV, respectively, using the GGA-PBE functional.
  instruction:
  - Create a unit cell of TlSnX3 (X = Cl, Br, I) in a cubic structure with space group
    Pm-3m (number 221). Tl at (0, 0, 0), Sn at (0.5, 0.5, 0.5), and X at (0.5, 0.5,
    0), (0.5, 0, 0.5), and (0, 0.5, 0.5)
  - 'DFT setup in Quantum Espresso: - Exchange-correlation: GGA-PBE functional - K-points:
    6×6×6 for self-consistent calculation, 12×12×12 for non-self-consistent calculation.
    - Kinetic energy cutoff: 50 Ry - Charge density cutoff: 500 Ry - Total energy
    convergence threshold: 10⁻⁸ Ry'
  - Relax the unit cell to obtain optimized lattice parameters
  - Perform non-self-consistent calculation using the optimized lattice parameters
  - Calculate the band structure along the R-R path
  - Extract the band gap values
  - 'Expected results: TlSnCl3 = 0.87 eV, TlSnBr3 = 0.52 eV, TlSnI3 = 0.28 eV.  Note:
    PBE underestimates band gaps'
- claim: TlSnCl3, TlSnBr3, and TlSnI3 have formation energies of -3.11 eV, -2.79 eV,
    and -2.44 eV, respectively.
  instruction:
  - Use the relaxed structures from the previous band structure calculation
  - Calculate the total energy of the TlSnX3 unit cell (Etot(TlSnX3))
  - Calculate the energy of isolated Tl (E(Tl)), Sn (E(Sn)), and X (E(X)) atoms
  - 'Calculate formation energy using the equation: ΔEf = Etot(TlSnX3) - E(Tl) - E(Sn)
    - 3E(X)'
  - 'Expected results: TlSnCl3 = -3.11 eV, TlSnBr3 = -2.79 eV, TlSnI3 = -2.44 eV'
- claim: TlSnCl3 has the highest bulk modulus (22.99 GPa), followed by TlSnBr3 (19.70
    GPa) and TlSnI3 (15.59 GPa).
  instruction:
  - Use the relaxed structures from the band structure calculation
  - Calculate the elastic constants (C11, C12, C44) using the thermo_pw program in
    Quantum Espresso
  - 'Calculate the bulk modulus (B) using the equation: B = (C11 + 2*C12)/3'
  - 'Expected results: TlSnCl3 = 22.99 GPa, TlSnBr3 = 19.70 GPa, TlSnI3 = 15.59 GPa'
non_reproducible_claims:
- claim: These materials exhibit considerable potential for utilization in solar cells.
  reason: 'reason: practical_limits explanation: Requires further calculations and
    simulations beyond basic DFT to assess solar cell performance.'
- claim: The evaluation of their thermoelectric properties has revealed the highly
    promising potential of these materials to be employed in thermoelectric applications.
  reason: 'reason: practical_limits explanation: Requires further analysis and simulations
    beyond basic DFT calculations to fully evaluate thermoelectric device performance.'
- claim: The perovskites demonstrated remarkable optical properties, particularly
    a high absorption coefficient, ranging from 10⁵ cm⁻¹ to 10⁶ cm⁻¹.
  reason: 'reason: data_unavailable explanation: While the optical properties were
    calculated, the specific range of 10⁵ cm⁻¹ to 10⁶ cm⁻¹ is not explicitly given
    in the provided data.  The absorption coefficient plot is provided, but extracting
    precise numerical values requires digitizing the graph.'

File: submissions/2023_2D_Dielectric_tunability_of_magnetic_properties_in_orthorhombic_ferromagnetic_monol_yicao-elina.yaml
username: yicao-elina
paper_title: Dielectric tunability of magnetic properties in orthorhombic ferromagnetic
  monolayer CrSBr
paper_pdf: https://www.nature.com/articles/s41524-023-01010-5
identifier: s41524-023-01010-5
claim_type: "pip_libraries"
code_url: http://www.quantum-espresso.org/download
data_url: ''
claims:
- claim: Monolayer CrSBr has lattice constants a = 3.54 Å and b = 4.74 Å (without
    Ueff).
  instruction:
  - 'DFT setup in VASP: - Exchange-correlation: PBE functional - Energy cutoff: 400
    eV - K-points: 6x4x1 - Ueff: 0 eV'
  - Relax atomic positions and cell until forces < 10^-8 eV
  - Extract lattice constants a and b
  - 'Expected result: a = 3.54 Å, b = 4.74 Å'
- claim: The nearest neighbor exchange interaction (J1) is virtually independent of
    Ueff.
  instruction:
  - Perform a series of DFT calculations with different Ueff values (e.g., 0, 1, 2,
    3 eV) applied to Cr d-orbitals
  - Use a 2x2 supercell of CrSBr
  - Construct five different collinear magnetic configurations (FM, AFM1-AFM4) as
    described in the paper's Methods section and Figure 8
  - Calculate the energies of these configurations for each Ueff value
  - Extract the exchange interaction parameters (J1-J4) by solving the system of equations
    (19-33) provided in the Methods section
  - Observe the trend of J1 with respect to Ueff
  - 'Expected result: J1 remains relatively constant as Ueff changes'
- claim: The Curie temperature (Tc) of freestanding monolayer CrSBr is around 140-160
    K.
  instruction:
  - Obtain the exchange interaction parameters (J1-J4) and single-ion anisotropy parameters
    (D, E) from DFT calculations as described in the previous claim's instructions
  - Include the dipolar interaction term in the spin Hamiltonian
  - Use the Green's function formalism with Tyablikov decoupling as described in the
    paper's Methods section to calculate the temperature-dependent magnetization
  - Determine Tc as the temperature at which the magnetization goes to zero
  - Perform calculations with and without structural relaxation and with and without
    dipolar interactions to obtain the range of Tc values
  - 'Expected result: Tc falls within the range of 140-160 K, depending on the inclusion
    of relaxation and dipolar interactions'
non_reproducible_claims:
- claim: Experimentally determined Curie temperature for ML-CrSBr is ~146 K.
  reason: 'reason: non_computational explanation: Requires experimental measurements.'
- claim: The predicted difference in Tc and the magnon dispersion could be measured
    by depositing ML-CrSBr samples on substrates with essentially different dielectric
    constants or by covering the ML spatially with different materials.
  reason: 'reason: non_computational explanation: Requires experimental fabrication
    and measurement.'

File: submissions/2023_2D_First-principle_study_of_shear_deformation_effect_on_Mg_adsorption_by_monolayer__yicao-elina.yaml
username: "yicao-elina"
paper_title: "First-principles study of shear deformation on Mg adsorption by monolayer SnS2"
paper_pdf: "Unknown Journal Link"
identifier: "Unknown"
code_url: ""
data_url: ""

claims:
  - claim: "The calculated lattice constant of the intrinsic monolayer SnS2 is a=b=3.70 Å and the S-Sn bond length is 2.607 Å."
    instruction:
      - "1. Construct a monolayer SnS2 unit cell"
      - "DFT setup in CASTEP (Material Studio):
   - Exchange-correlation: PBE functional (GGA)
   - Pseudopotentials: Not specified (likely ultrasoft or norm-conserving)
   - K-points: 6x6x1 Monkhorst-Pack grid
   - Plane-wave cutoff energy: 400 eV
   - Energy convergence: 1.0e-5 eV
   - Force convergence: 0.01 eV/Å
   - Vacuum layer: 15 Å"
      - "Perform geometry optimization"
      - "Extract lattice parameters and bond lengths"
      - "Expected result: a=b=3.70 Å, S-Sn bond length = 2.607 Å"

  - claim: "The adsorption energy of Mg at the TS site (above S atom) of S-vacancy SnS2 is -2.431 eV."
    instruction:
      - "1. Construct a 3x3x1 supercell of monolayer SnS2 (27 atoms)"
      - "Create an S vacancy"
      - "Place Mg atom at the TS site above the S atom"
      - "Use the same DFT setup as in the previous claim (CASTEP, PBE, etc.)"
      - "Relax the atomic positions"
      - "Calculate adsorption energy using E_ads = E(Mg/S-vacancy SnS2) - E(S-vacancy SnS2) - E(Mg)"
      - "Expected result: -2.431 eV"

  - claim: "Intrinsic monolayer SnS2 is an indirect bandgap semiconductor with a bandgap value of 1.574 eV."
    instruction:
      - "1. Use the optimized structure of monolayer SnS2"
      - "Use the same DFT setup as previous claims"
      - "Perform a band structure calculation along the high-symmetry path (not explicitly specified in the paper, but likely G-M-K-G based on the description)"
      - "Extract the VBM and CBM values"
      - "Expected result: Indirect band gap of 1.574 eV"

non_reproducible_claims:
  - claim: "The absorption and reflection peaks of the S-vacancy SnS2 adsorption system with Mg atoms were red-shifted and appeared in the ultraviolet region as compared to the intrinsic SnS2."
    reason: "reason: data_unavailable
explanation: While the paper presents the absorption and reflection spectra, the precise numerical values for peak positions and shifts are not provided, making quantitative reproduction difficult."

  - claim: "This improves the utilization of the adsorption system for ultraviolet light to a great extent."
    reason: "reason: non_computational
explanation: This is a qualitative interpretation of the results and requires further analysis and potentially experimental validation."

File: submissions/2023_MoS2_Electrical_spectroscopy_of_defect_states_and_their_hybridization_in_monolayer_Mo_yicao-elina.yaml
username: "yicao-elina"
paper_title: "Electrical spectroscopy of defect states and their hybridization in monolayer MoS2"
paper_pdf: "https://www.nature.com/articles/s41467-022-35624-w"
identifier: "s41467-022-35624-w"
code_url: ""
data_url: ""

claims:
  - claim: "Single sulfur vacancies (VS) exhibit energy levels 0.5–0.6 eV below EC (conduction band minimum)."
    instruction:
      - "1. Create a 5x5 supercell of monolayer MoS2"
      - "Remove one sulfur atom to create a single sulfur vacancy (VS)"
      - "DFT setup in VASP:
   - Exchange-correlation: PBE functional
   - Pseudopotentials: PAW
   - K-points: 3x3x1 Monkhorst-Pack grid
   - Energy cutoff: 400 eV
   - Spin-orbit coupling: Included"
      - "Relax atomic positions and lattice constants until energy change < 1e-5 eV and forces < 0.01 eV/Å"
      - "Calculate the electronic density of states (DOS)"
      - "Determine the energy level of the defect state relative to the conduction band minimum from the DOS"
      - "Expected result: 0.5-0.6 eV below EC"

  - claim: "Double sulfur vacancies (VS2) have nearly the same energy levels as VS inside the gap, around 0.5-0.6 eV below EC."
    instruction:
      - "1. Create a 5x5 supercell of monolayer MoS2"
      - "Remove two sulfur atoms (top and bottom layer sulfur of the same Mo) to create a double sulfur vacancy (VS2)"
      - "Use the same DFT setup as for the single sulfur vacancy calculation (PBE, PAW, 3x3x1 k-points, 400 eV cutoff, spin-orbit coupling)"
      - "Relax atomic positions and lattice constants"
      - "Calculate the DOS"
      - "Determine the energy level of the defect state relative to the conduction band minimum"
      - "Expected result: ~0.5-0.6 eV below EC"

  - claim: "Neighboring sulfur vacancy pairs (VSVS, 1NN) create four in-gap hybridized defect states with energies distributed between 0.2 eV and 0.7 eV below EC."
    instruction:
      - "1. Create a 5x5 supercell of monolayer MoS2"
      - "Remove two neighboring sulfur atoms in the same plane to create the VSVS defect"
      - "Use the same DFT setup as for the single and double sulfur vacancy calculations"
      - "Relax atomic positions and lattice constants"
      - "Calculate the DOS"
      - "Determine the energy levels of the defect states relative to the conduction band minimum"
      - "Expected result: Four defect states between 0.2 and 0.7 eV below EC"

non_reproducible_claims:
  - claim: "DLTS measurements reveal two distinct trap states, T1 and T2, at 0.23 eV and 0.63 eV below EC, respectively."
    reason: "reason: data_unavailable
explanation: Raw DLTS data and specific parameters for the FT-DLTS analysis are not provided, making it difficult to reproduce the exact peak positions and analysis."

  - claim: "STEM imaging reveals the presence of VS, VS2, and VSVS defects."
    reason: "reason: non_computational
explanation: Requires experimental STEM measurements."

  - claim: "Ar plasma treatment increases the DLTS signal and shifts the peaks, indicating an increase in sulfur vacancy concentration."
    reason: "reason: non_computational
explanation: Requires experimental plasma treatment and DLTS measurements."

  - claim: "The T1 trap state has a narrower linewidth (72 meV) than the T2 state (232 meV)."
    reason: "reason: data_unavailable
explanation: Requires access to the raw DLTS data and the specific pulse parameters used for the linewidth analysis."

File: submissions/2023_MoS2_TMD_Spin-Valley_Locking_for_In-Gap_Quantum_Dots_in_a_MoS2_Transistor._yicao-elina.yaml
username: yicao-elina
paper_title: Spin-valley locking for in-gap quantum dots in a MoS2 transistor
paper_pdf: https://arxiv.org/pdf/2306.13542v1.pdf
identifier: '2306.13542'
claim_type: "pip_libraries"
code_url: http://www.quantum-espresso.org/download
data_url: ''
claims:
- claim: '7L MoS2: CB minima at Q-points, K-points mixing 137 meV above (DFT calculations)'
  instruction:
  - Construct a 7-layer MoS2 structure
  - Perform DFT calculations (the paper does not specify the code or parameters used)
  - Calculate the band structure
  - Determine the location of the conduction band minima (CBM) and the energy difference
    between the CBM at Q and K points
  - 'Expected result: CBM at Q-points, K-points mixing 137 meV above'
non_reproducible_claims:
- claim: g⊥ = 2.2 ± 0.2 (D1) and g⊥ = 8.1 ± 0.2 (D2)
  reason: 'reason: data_unavailable explanation: These g-factors are extracted from
    experimental measurements of Zeeman-shifted spin-valley ground states in an out-of-plane
    magnetic field.  The raw data and precise experimental setup are not available
    to reproduce these values computationally.'
- claim: g∥ = 0.8 ± 0.1 for both transitions D1 and D2
  reason: 'reason: data_unavailable explanation: Similar to the out-of-plane g-factors,
    the in-plane g-factor is derived from experimental measurements of the Zeeman
    shift in an in-plane magnetic field.  The raw data is needed for reproduction.'
- claim: 2∆ = 138 ± 6 µeV (D2) and 2∆ = 93 ± 6 µeV (D1)
  reason: 'reason: data_unavailable explanation: These values are extracted from experimental
    fits to the in-plane Zeeman shift data, which is not available.'
- claim: Spin-orbit splitting in the conduction band of order 2∆SO ≈ 100 µeV
  reason: 'reason: data_unavailable explanation: This value is estimated based on
    the experimental measurements and analysis, not directly from DFT calculations.'
- claim: Pronounced Zeeman anisotropy with near-vanishing Zeeman shifts for in-plane
    magnetic fields
  reason: 'reason: data_unavailable explanation: This is an experimental observation
    based on measuring Zeeman shifts at different magnetic field angles.  Reproducing
    this requires the experimental data.'
- claim: Multiple resonances with splitting of order meV, parallel to the diamond
    edges
  reason: 'reason: data_unavailable explanation: This observation from bias spectroscopy
    requires the experimental data to reproduce.'
- claim: Dot radius at most between 1.88 nm to 4.1 nm
  reason: 'reason: non_computational explanation: This estimation is based on experimental
    observations and assumptions about the orbital splitting and dimensionality of
    the dot, not directly from DFT.'
- claim: Tel = (150 ± 40) mK
  reason: 'reason: non_computational explanation: This is the experimentally determined
    electron temperature.'

File: submissions/2023_MoS2_WS2_First-Principles_Study_of_MoS2,_WS2,_and_NbS2_Quantum_Dots_Electronic_Properties_yicao-elina.yaml
username: "yicao-elina"
paper_title: "First-Principles Study of MoS2, WS2, and NbS2 Quantum Dots: Electronic Properties and Hydrogen Evolution Reaction"
paper_pdf: "https://www.mdpi.com/2073-4352/13/7/994/pdf"
identifier: "10.3390/cryst13070994"
code_url: ""
data_url: ""

claims:
  - claim: "Pristine MoS2 quantum dots have an energy gap of ~3 eV."
    instruction:
      - "1. Construct a hexagonal MoS2 quantum dot with armchair edges (63 atoms, as shown in Figure 1a of the paper).  The exact atomic coordinates are not provided, but the paper mentions using Gaussian16, suggesting the initial structure might have been created using a graphical interface or a separate structure generation tool"
      - "DFT setup in Gaussian 16:
   - Functional: M06-2X
   - Basis set: LANL2DZ
   - SCF convergence criterion: 10^-4"
      - "Optimize the structure fully"
      - "Calculate the electronic density of states (DOS)"
      - "Extract the energy gap from the DOS"
      - "Expected result: ~3 eV"

  - claim: "Edge passivation with sulfur reduces the energy gap of MoS2 quantum dots to 1.85 eV."
    instruction:
      - "1. Construct a hexagonal MoS2 quantum dot with armchair edges and sulfur passivation (72 atoms, as shown in Figure 1b of the paper). Again, precise coordinates are not available"
      - "DFT setup in Gaussian 16:
   - Functional: M06-2X
   - Basis set: LANL2DZ
   - SCF convergence criterion: 10^-4"
      - "Optimize the structure fully"
      - "Calculate the electronic density of states (DOS)"
      - "Extract the energy gap from the DOS"
      - "Expected result: 1.85 eV"

  - claim: "MoS2 quantum dots show a change in hydrogen adsorption free energy of ~0.007 eV on surface sulfur sites."
    instruction:
      - "1. Use the optimized pristine MoS2 quantum dot structure (from the first claim)"
      - "Add a hydrogen atom at different adsorption sites (as shown in Figure 5a of the paper).  The exact distances are not specified, but the paper mentions an initial distance of 2 Å"
      - "DFT setup in Gaussian 16:
   - Functional: M06-2X
   - Basis set: LANL2DZ
   - SCF convergence criterion: 10^-4"
      - "Optimize the structure with the adsorbed hydrogen"
      - "Calculate the adsorption energy for each site"
      - "Calculate the change in free energy (∆G) using the formula mentioned in the paper (details not fully provided in the paper, making precise reproduction challenging)"
      - "Expected result for surface sites (sites 3 and 4): ~0.007 eV"

non_reproducible_claims:
  - claim: "The binding energies (Eb) of the nanodots range from 5.6 to 5.9 eV."
    reason: "reason: data_unavailable
explanation: The exact energies of isolated atoms (Ex, Es) used in the binding energy calculation are not provided."

  - claim: "The nanodots are thermally stable at 300 K."
    reason: "reason: data_unavailable
explanation: While the paper mentions ADMP simulations, the precise parameters and input files for these simulations are not provided, making it difficult to reproduce the thermal stability results."

  - claim: "WS2 quantum dots have an energy gap of 2.6 eV, which decreases to 0.75 eV after edge sulfuration."
    reason: "reason: data_unavailable
explanation: Similar to the MoS2 claims, the precise initial structures are not provided, making it difficult to reproduce these results exactly."

  - claim: "NbS2 quantum dots have a spin doublet state."
    reason: "reason: data_unavailable
explanation: While the claim is made, the specific spin configuration and setup used in the calculations are not detailed enough for reproduction."

File: submissions/2023_MoS2_WS2_First-Principles_Study_of_MoS2__WS2__and_NbS2_Quantum_Dots_Electronic_Properties_yicao-elina.yaml
username: yicao-elina
paper_title: 'First-Principles Study of MoS2, WS2, and NbS2 Quantum Dots: Electronic
  Properties and Hydrogen Evolution Reaction'
paper_pdf: https://www.mdpi.com/2073-4352/13/7/994/pdf
identifier: 10.3390/cryst13070994
claim_type: "pip_libraries"
code_url: http://www.quantum-espresso.org/download
data_url: ''
claims:
- claim: Pristine MoS2 quantum dots have an energy gap of ~3 eV.
  instruction:
  - Construct a hexagonal MoS2 quantum dot with armchair edges (63 atoms, as shown
    in Figure 1a of the paper).  The exact atomic coordinates are not provided, but
    the paper mentions using Gaussian16, suggesting the initial structure might have
    been created using a graphical interface or a separate structure generation tool
  - 'DFT setup in Gaussian 16: - Functional: M06-2X - Basis set: LANL2DZ - SCF convergence
    criterion: 10^-4'
  - Optimize the structure fully
  - Calculate the electronic density of states (DOS)
  - Extract the energy gap from the DOS
  - 'Expected result: ~3 eV'
- claim: Edge passivation with sulfur reduces the energy gap of MoS2 quantum dots
    to 1.85 eV.
  instruction:
  - Construct a hexagonal MoS2 quantum dot with armchair edges and sulfur passivation
    (72 atoms, as shown in Figure 1b of the paper). Again, precise coordinates are
    not available
  - 'DFT setup in Gaussian 16: - Functional: M06-2X - Basis set: LANL2DZ - SCF convergence
    criterion: 10^-4'
  - Optimize the structure fully
  - Calculate the electronic density of states (DOS)
  - Extract the energy gap from the DOS
  - 'Expected result: 1.85 eV'
- claim: MoS2 quantum dots show a change in hydrogen adsorption free energy of ~0.007
    eV on surface sulfur sites.
  instruction:
  - Use the optimized pristine MoS2 quantum dot structure (from the first claim)
  - Add a hydrogen atom at different adsorption sites (as shown in Figure 5a of the
    paper).  The exact distances are not specified, but the paper mentions an initial
    distance of 2 Å
  - 'DFT setup in Gaussian 16: - Functional: M06-2X - Basis set: LANL2DZ - SCF convergence
    criterion: 10^-4'
  - Optimize the structure with the adsorbed hydrogen
  - Calculate the adsorption energy for each site
  - Calculate the change in free energy (∆G) using the formula mentioned in the paper
    (details not fully provided in the paper, making precise reproduction challenging)
  - 'Expected result for surface sites (sites 3 and 4): ~0.007 eV'
non_reproducible_claims:
- claim: The binding energies (Eb) of the nanodots range from 5.6 to 5.9 eV.
  reason: 'reason: data_unavailable explanation: The exact energies of isolated atoms
    (Ex, Es) used in the binding energy calculation are not provided.'
- claim: The nanodots are thermally stable at 300 K.
  reason: 'reason: data_unavailable explanation: While the paper mentions ADMP simulations,
    the precise parameters and input files for these simulations are not provided,
    making it difficult to reproduce the thermal stability results.'
- claim: WS2 quantum dots have an energy gap of 2.6 eV, which decreases to 0.75 eV
    after edge sulfuration.
  reason: 'reason: data_unavailable explanation: Similar to the MoS2 claims, the precise
    initial structures are not provided, making it difficult to reproduce these results
    exactly.'
- claim: NbS2 quantum dots have a spin doublet state.
  reason: 'reason: data_unavailable explanation: While the claim is made, the specific
    spin configuration and setup used in the calculations are not detailed enough
    for reproduction.'

File: submissions/2024_2D_Exploring_the_CO2_Electrocatalysis_Potential_of_2D_Metal_Organic_Transition_Meta_yicao-elina.yaml
username: yicao-elina
paper_title: 'Exploring the CO2 Electrocatalysis Potential of 2D Metal–Organic Transition
  Metal–Hexahydroxytriquinoline Frameworks: A DFT Investigation'
paper_pdf: https://doi.org/10.3390/molecules29122896
identifier: 10.3390/molecules29122896
claim_type: "pip_libraries"
code_url: http://www.quantum-espresso.org/download
data_url: https://www.mdpi.com/article/10.3390/molecules29122896/s1
claims:
- claim: Nitrogen substitution at sulfur site has formation energy of 2.34 eV in monolayer
    MoS2
  instruction:
  - This paper focuses on CO2 reduction, not defect formation energies.  The supplementary
    information contains Gibbs free energies for various reaction steps, but not formation
    energies in the same sense as defect calculations.  Therefore, direct reproduction
    of a formation energy claim is not possible
- claim: Ti and Cr primarily produced HCOOH, with corresponding 0.606 V and 0.236
    V overpotentials.
  instruction:
  - Construct the TM-HHTQ structure (TM = Ti, Cr) as described in the paper (Figure
    1).  The exact structure is not provided, but the paper mentions 42 C, 12 O, 8
    N, and 3 TM atoms per unit cell
  - 'DFT setup in DMol3: - Exchange-correlation: PBE functional - Basis set: DNP -
    Core treatment: DSPP - Van der Waals correction: Grimme D2 - Solvation: COSMO
    (water, ε = 78.54) - K-points: 3x3x1 for geometry optimization, 6x6x1 for electronic
    structure - Energy convergence: 10^-6 eV'
  - Calculate the Gibbs free energy profile for the CO2 reduction pathway as described
    in Section 2.5.2 and Figure 7.  The supplementary information (Tables S5 and S6)
    provides the Gibbs free energy changes for each step
  - Identify the rate-determining step and extract the limiting potential (UL)
  - Calculate the overpotential (η) using Equation 5 and the equilibrium potential
    for HCOOH formation. The paper does not explicitly state the equilibrium potential
    used
  - 'Expected results: Ti (η = 0.606 V), Cr (η = 0.236 V)'
- claim: Vanadium produced CH4 as the main product with an overpotential of 0.675
    V
  instruction:
  - Similar to the HCOOH claim, follow steps 1-5, but using V-HHTQ and the CH4 pathway
    described in Section 2.5.3 and Figure 8.  Use Table S7 for Gibbs free energy changes
  - 'Expected result: V (η = 0.675 V)'
- claim: Fe formed HCHO with an overpotential of 0.342 V
  instruction:
  - Similar to the previous claims, use Fe-HHTQ and the HCHO pathway (Section 2.5.5,
    Figure 10, Table S9)
  - 'Expected result: Fe (η = 0.342 V)'
non_reproducible_claims:
- claim: Raman spectroscopy confirms N incorporation
  reason: 'reason: non_computational explanation: Requires experimental Raman measurements.'
- claim: Device mobility increases by 20%
  reason: 'reason: practical_limits explanation: Requires device fabrication and electrical
    measurements.'

File: submissions/2024_2D_Exploring_the_CO2_Electrocatalysis_Potential_of_2D_Metal–Organic_Transition_Meta_yicao-elina.yaml
username: "yicao-elina"
paper_title: "Exploring the CO2 Electrocatalysis Potential of 2D Metal–Organic Transition Metal–Hexahydroxytriquinoline Frameworks: A DFT Investigation"
paper_pdf: "https://doi.org/10.3390/molecules29122896"
identifier: "10.3390/molecules29122896"
code_url: ""
data_url: "https://www.mdpi.com/article/10.3390/molecules29122896/s1"

claims:
  - claim: "Nitrogen substitution at sulfur site has formation energy of 2.34 eV in monolayer MoS2"
    instruction:
      - "This paper focuses on CO2 reduction, not defect formation energies.  The supplementary information contains Gibbs free energies for various reaction steps, but not formation energies in the same sense as defect calculations.  Therefore, direct reproduction of a formation energy claim is not possible"

  - claim: "Ti and Cr primarily produced HCOOH, with corresponding 0.606 V and 0.236 V overpotentials."
    instruction:
      - "1. Construct the TM-HHTQ structure (TM = Ti, Cr) as described in the paper (Figure 1).  The exact structure is not provided, but the paper mentions 42 C, 12 O, 8 N, and 3 TM atoms per unit cell"
      - "DFT setup in DMol3:
   - Exchange-correlation: PBE functional
   - Basis set: DNP
   - Core treatment: DSPP
   - Van der Waals correction: Grimme D2
   - Solvation: COSMO (water, ε = 78.54)
   - K-points: 3x3x1 for geometry optimization, 6x6x1 for electronic structure
   - Energy convergence: 10^-6 eV"
      - "Calculate the Gibbs free energy profile for the CO2 reduction pathway as described in Section 2.5.2 and Figure 7.  The supplementary information (Tables S5 and S6) provides the Gibbs free energy changes for each step"
      - "Identify the rate-determining step and extract the limiting potential (UL)"
      - "Calculate the overpotential (η) using Equation 5 and the equilibrium potential for HCOOH formation. The paper does not explicitly state the equilibrium potential used"
      - "Expected results: Ti (η = 0.606 V), Cr (η = 0.236 V)"

  - claim: "Vanadium produced CH4 as the main product with an overpotential of 0.675 V"
    instruction:
      - "Similar to the HCOOH claim, follow steps 1-5, but using V-HHTQ and the CH4 pathway described in Section 2.5.3 and Figure 8.  Use Table S7 for Gibbs free energy changes"
      - "Expected result: V (η = 0.675 V)"

  - claim: "Fe formed HCHO with an overpotential of 0.342 V"
    instruction:
      - "Similar to the previous claims, use Fe-HHTQ and the HCHO pathway (Section 2.5.5, Figure 10, Table S9)"
      - "Expected result: Fe (η = 0.342 V)"

non_reproducible_claims:
  - claim: "Raman spectroscopy confirms N incorporation"
    reason: "reason: non_computational
explanation: Requires experimental Raman measurements."

  - claim: "Device mobility increases by 20%"
    reason: "reason: practical_limits
explanation: Requires device fabrication and electrical measurements."
