Repository: Grenzlinie/RepliCan-C4C

# RepliCan: Reproducibility Challenge

Thank you for your interest in contributing to our materials science paper reproducibility benchmark! Please follow these guidelines to submit paper reproduction instructions.

#### Option 2: Upload File
1. Send us an email with your GitHub username, and we'll grant you write permissions.
2. Navigate to the `submissions/` directory, select **Add file**, then **Upload files**
3. Select **Create a new branch for this commit and start a pull request** with your contribution

File: submissions/2024_MoS2_WS2_Unusually_high_thermal_conductivity_in_suspended_monolayer_MoSi2N4_yicao-elina.yaml
username: "yicao-elina"
paper_title: "Unusually high thermal conductivity in suspended monolayer MoSi2N4"
paper_pdf: "https://www.nature.com/articles/s41467-024-41278-4"
identifier: "s41467-024-41278-4"
code_url: ""
data_url: ""

claims:
  - claim: "Monolayer MoSi2N4 has a Debye temperature of 436.45 K."
    instruction:
      - "1. Optimize the crystal structure of monolayer MoSi2N4 using VASP"
      - "DFT setup in VASP:
   - Exchange-correlation: GGA-PBE functional
   - PAW method
   - Plane-wave cutoff energy: 500 eV
   - K-mesh: 15×15×1
   - Vacuum space: 20 Å
   - Convergence criteria for energy: 10⁻⁸ eV
   - Convergence criteria for forces: 10⁻⁸ eV/Å"
      - "Calculate phonon dispersions and second-order interatomic force constants (IFCs) using Phonopy"
      - "Calculate Debye temperature using the calculated phonon dispersions"
      - "Expected result: 436.45 K"

  - claim: "Monolayer MoSi2N4 has a Grüneisen parameter of 0.77 at 300 K."
    instruction:
      - "1. Use the optimized crystal structure and phonon dispersions from the previous calculation"
      - "Calculate third-order anharmonic IFCs using thirdorder package with a cutoff distance of 8 atoms"
      - "Calculate Grüneisen parameter using the calculated second- and third-order IFCs"
      - "Expected result: 0.77 at 300 K"

  - claim: "Monolayer MoSi2N4 has a thermal conductivity of 492.7 W·m⁻¹·K⁻¹ at 300 K."
    instruction:
      - "1. Use the calculated second- and third-order IFCs from the previous calculations"
      - "Solve the phonon Boltzmann transport equation (BTE) using ShengBTE"
      - "Calculation setup in ShengBTE:
   - q-grid: 111×111×1
   - Cutoff distance: 8 atoms
   - Include Born effective charges and dielectric constants"
      - "Expected result: 492.7 W·m⁻¹·K⁻¹ at 300 K"

non_reproducible_claims:
  - claim: "Experimentally measured thermal conductivity of ~173 W·m⁻¹·K⁻¹ at room temperature for suspended monolayer MoSi2N4 using a noncontact optothermal Raman technique."
    reason: "reason: non_computational
explanation: Requires experimental Raman measurements and specialized equipment."

  - claim: "The measured thermal conductivity is much higher than those of the 2D semiconductors reported so far including MoS₂, WS₂, MoSe₂, WSe₂, Bi₂O₂Se and black phosphorus, typically less than 100 W·m⁻¹·K⁻¹."
    reason: "reason: non_computational
explanation: Requires experimental measurements for comparison."

  - claim: "N_2 vacancy plays a major role in the high-frequency phonon scattering, while the N_1 vacancy has relatively little influence."
    reason: "reason: data_unavailable
explanation: Details of defect calculations and scattering analysis are not provided."

File: submissions/2024_WS2_hBN_Van_der_Waals_enabled_formation_and_integration_of_ultrathin_high-__dielectrics__yicao-elina.yaml
username: yicao-elina
paper_title: Van der Waals enabled formation and integration of ultrathin high-κ dielectrics
  on 2D semiconductors
paper_pdf: https://www.nature.com/articles/s41699-023-00430-4
identifier: s41699-023-00430-4
claim_type: "pip_libraries"
code_url: http://www.quantum-espresso.org/download
data_url: ''
claims:
- claim: The exfoliation energy of O-terminated Al2O3 on bilayer graphene is 32.67
    meV A−2, much larger than that of 12.44 meV A−2 for Al-terminated Al2O3.
  instruction:
  - 'Prepare structures: - Bulk α-Al2O3 (0001) slab (thickness > 12 Å) with Al- and
    O- terminations. - Bilayer graphene (2x2x1 supercell)'
  - 'Interface setup: - Place the Al2O3 slab on the bilayer graphene. - Consider both
    Al- and O-terminated Al2O3. - Add a 15 Å vacuum layer'
  - 'DFT Calculation (VASP): - Functional: PBE - vdW correction: Grimme D3 - K-points:
    6x6x1 (Gamma-centered) - Energy cutoff: 450 eV - Spin-polarized calculation -
    Dipole correction - Convergence criteria: Electronic 10^-5 eV, Ionic 0.01 eV/Å'
  - 'Exfoliation energy calculation: - Calculate the energy of the equilibrium interface
    structure (E_interface). - Calculate the energy of the interface structure with
    a 7 Å separation between Al2O3 and graphene (E_separated). - Exfoliation energy
    = E_separated - E_interface'
  - 'Expected results: 32.67 meV/Å^2 for O-terminated and 12.44 meV/Å^2 for Al-terminated
    Al2O3'
- claim: The exfoliation energy of Al-terminated Al2O3 on bilayer WSe2 is 22.36 meV
    A−2, much smaller than that of 132.48 meV A−2 for O-terminated Al2O3.
  instruction:
  - 'Prepare structures: - Bulk α-Al2O3 (0001) slab (thickness > 12 Å) with Al- and
    O- terminations. - Bilayer WSe2 (3x3x1 supercell)'
  - 'Interface setup: - Place the Al2O3 slab on the bilayer WSe2. Stretch (~2.2%)
    or compress (~1.6%) Al2O3 to match WSe2. - Consider both Al- and O-terminated
    Al2O3. - Add a 15 Å vacuum layer'
  - 'DFT Calculation (VASP): - Functional: PBE - vdW correction: Grimme D3 - K-points:
    3x3x1 (Gamma-centered) - Energy cutoff: 450 eV - Spin-polarized calculation -
    Dipole correction - Convergence criteria: Electronic 10^-5 eV, Ionic 0.01 eV/Å'
  - 'Exfoliation energy calculation: - Calculate the energy of the equilibrium interface
    structure (E_interface). - Calculate the energy of the interface structure with
    a 7 Å separation between Al2O3 and WSe2 (E_separated). - Exfoliation energy =
    E_separated - E_interface'
  - 'Expected results: 22.36 meV/Å^2 for Al-terminated and 132.48 meV/Å^2 for O-terminated
    Al2O3'
non_reproducible_claims:
- claim: The MoS2 transistor has a mobility of 1.7 cm2V−1s−1.
  reason: 'reason: non_computational explanation: This is an experimental measurement
    from a fabricated device.'
- claim: The leakage current of the MOSFET device with Al2O3 dielectric is one order
    of magnitude lower than a similar device with hBN dielectric.
  reason: 'reason: non_computational explanation: This is an experimental measurement
    from fabricated devices.'
- claim: PL of WS2 is quenched after direct ALD growth of Al2O3.
  reason: 'reason: non_computational explanation: This requires experimental PL measurements.'
- claim: Raman peaks of WS2 remain at the same positions after encapsulation with
    transferred Al2O3 and plasma treatment.
  reason: 'reason: non_computational explanation: This requires experimental Raman
    measurements.'

File: submissions/2024_WS2_hBN_Van_der_Waals_enabled_formation_and_integration_of_ultrathin_high-κ_dielectrics__yicao-elina.yaml
username: "yicao-elina"
paper_title: "Van der Waals enabled formation and integration of ultrathin high-κ dielectrics on 2D semiconductors"
paper_pdf: "https://www.nature.com/articles/s41699-023-00430-4"
identifier: "s41699-023-00430-4"
code_url: ""
data_url: ""

claims:
  - claim: "The exfoliation energy of O-terminated Al2O3 on bilayer graphene is 32.67 meV A−2, much larger than that of 12.44 meV A−2 for Al-terminated Al2O3."
    instruction:
      - "1. Prepare structures:
   - Bulk α-Al2O3 (0001) slab (thickness > 12 Å) with Al- and O- terminations.
   - Bilayer graphene (2x2x1 supercell)"
      - "Interface setup:
   - Place the Al2O3 slab on the bilayer graphene.
   - Consider both Al- and O-terminated Al2O3.
   - Add a 15 Å vacuum layer"
      - "DFT Calculation (VASP):
   - Functional: PBE
   - vdW correction: Grimme D3
   - K-points: 6x6x1 (Gamma-centered)
   - Energy cutoff: 450 eV
   - Spin-polarized calculation
   - Dipole correction
   - Convergence criteria: Electronic 10^-5 eV, Ionic 0.01 eV/Å"
      - "Exfoliation energy calculation:
   - Calculate the energy of the equilibrium interface structure (E_interface).
   - Calculate the energy of the interface structure with a 7 Å separation between Al2O3 and graphene (E_separated).
   - Exfoliation energy = E_separated - E_interface"
      - "Expected results: 32.67 meV/Å^2 for O-terminated and 12.44 meV/Å^2 for Al-terminated Al2O3"

  - claim: "The exfoliation energy of Al-terminated Al2O3 on bilayer WSe2 is 22.36 meV A−2, much smaller than that of 132.48 meV A−2 for O-terminated Al2O3."
    instruction:
      - "1. Prepare structures:
   - Bulk α-Al2O3 (0001) slab (thickness > 12 Å) with Al- and O- terminations.
   - Bilayer WSe2 (3x3x1 supercell)"
      - "Interface setup:
   - Place the Al2O3 slab on the bilayer WSe2. Stretch (~2.2%) or compress (~1.6%) Al2O3 to match WSe2.
   - Consider both Al- and O-terminated Al2O3.
   - Add a 15 Å vacuum layer"
      - "DFT Calculation (VASP):
   - Functional: PBE
   - vdW correction: Grimme D3
   - K-points: 3x3x1 (Gamma-centered)
   - Energy cutoff: 450 eV
   - Spin-polarized calculation
   - Dipole correction
   - Convergence criteria: Electronic 10^-5 eV, Ionic 0.01 eV/Å"
      - "Exfoliation energy calculation:
   - Calculate the energy of the equilibrium interface structure (E_interface).
   - Calculate the energy of the interface structure with a 7 Å separation between Al2O3 and WSe2 (E_separated).
   - Exfoliation energy = E_separated - E_interface"
      - "Expected results: 22.36 meV/Å^2 for Al-terminated and 132.48 meV/Å^2 for O-terminated Al2O3"

non_reproducible_claims:
  - claim: "The MoS2 transistor has a mobility of 1.7 cm2V−1s−1."
    reason: "reason: non_computational
explanation: This is an experimental measurement from a fabricated device."

  - claim: "The leakage current of the MOSFET device with Al2O3 dielectric is one order of magnitude lower than a similar device with hBN dielectric."
    reason: "reason: non_computational
explanation: This is an experimental measurement from fabricated devices."

  - claim: "PL of WS2 is quenched after direct ALD growth of Al2O3."
    reason: "reason: non_computational
explanation: This requires experimental PL measurements."

  - claim: "Raman peaks of WS2 remain at the same positions after encapsulation with transferred Al2O3 and plasma treatment."
    reason: "reason: non_computational
explanation: This requires experimental Raman measurements."

File: submissions/2024_hBN_Adsorption_of_Water_on_Vacancy_Defective_h-BN_Bilayer_at_B_and_N_Sites_yicao-elina.yaml
username: yicao-elina
paper_title: Adsorption of water on vacancy defected h-BN bilayer at B and N sites
paper_pdf: http://nepjol.info/index.php/BIBECHANA/article/view/49040
identifier: ISSN 2091-0762 (Print), 2382-5340 (Online)
claim_type: "pip_libraries"
code_url: http://www.quantum-espresso.org/download
data_url: ''
claims:
- claim: Pristine h-BN bilayer has a band gap of 4.56 eV.
  instruction:
  - Create a 4x4x1 supercell of h-BN bilayer (64 atoms)
  - 'DFT setup in Quantum Espresso: - Exchange-correlation: PBE functional with DFT-D2
    (Grimme) van der Waals correction - Pseudopotentials: RRKJ ultrasoft pseudopotentials
    - K-points: 22x22x1 - Kinetic energy cutoff: 35 Ry'
  - Relax atomic positions until forces < 10^-3 Ry/Bohr and energy change < 10^-4
    Ry
  - Perform band structure calculation along Γ-M-K-Γ with 200 k-points
  - Extract band gap from band structure
  - 'Expected result: 4.56 eV'
- claim: B-hBN (single Boron vacancy) has a band gap of 1.25 eV.
  instruction:
  - Create a 4x4x1 supercell of h-BN bilayer (64 atoms)
  - Remove one B atom from the top layer to create the B vacancy
  - DFT setup in Quantum Espresso (same as pristine h-BN)
  - Relax atomic positions
  - Perform band structure calculation
  - Extract band gap
  - 'Expected result: 1.25 eV'
- claim: N-hBN (single Nitrogen vacancy) has a band gap of 1.49 eV.
  instruction:
  - Create a 4x4x1 supercell of h-BN bilayer (64 atoms)
  - Remove one N atom from the top layer to create the N vacancy
  - DFT setup in Quantum Espresso (same as pristine h-BN)
  - Relax atomic positions
  - Perform band structure calculation
  - Extract band gap
  - 'Expected result: 1.49 eV'
- claim: B-hBN has a magnetic moment of -1.71 µB/cell.
  instruction:
  - Use the relaxed structure of B-hBN from the band gap calculation
  - Perform spin-polarized DFT calculation (same setup as before)
  - Extract magnetic moment from output
  - 'Expected result: -1.71 µB/cell'
- claim: N-hBN has a magnetic moment of 1.00 µB/cell.
  instruction:
  - Use the relaxed structure of N-hBN from the band gap calculation
  - Perform spin-polarized DFT calculation (same setup as before)
  - Extract magnetic moment from output
  - 'Expected result: 1.00 µB/cell'
non_reproducible_claims:
- claim: Water adsorption on B-hBN (w-B-hBN) has a band gap of 0.97 eV.
  reason: 'reason: data_unavailable explanation: The exact position and orientation
    of the adsorbed water molecule are not specified, making it difficult to reproduce
    the exact structure and therefore the band gap.'
- claim: Water adsorption on N-hBN (w-N-hBN) has a band gap of 1.24 eV.
  reason: 'reason: data_unavailable explanation: Similar to w-B-hBN, the precise adsorption
    configuration of the water molecule is not provided.'
- claim: w-B-hBN has a magnetic moment of -1.00 µB/cell.
  reason: 'reason: data_unavailable explanation: Dependent on the non-reproducible
    w-B-hBN structure.'
- claim: w-N-hBN has a magnetic moment of 1.00 µB/cell.
  reason: 'reason: data_unavailable explanation: Dependent on the non-reproducible
    w-N-hBN structure.'

File: submissions/Adv Funct Materials - 2023 - Mukhopadhyaya - Solution‐Doped Donor Acceptor Copolymers Based on Diketopyrrolopyrrole and 3 _yicao-elina.yaml
username: "yicao-elina"
paper_title: "Solution-Doped Donor–Acceptor Copolymers Based on Diketopyrrolopyrrole and 3, 3′-Bis (2-(2-(2-Methoxyethoxy) Ethoxy) ethoxy)-2, 2′-Bithiophene Exhibiting Outstanding Thermoelectric Power Factors with p-Dopants"
paper_pdf: "https://advanced.onlinelibrary.wiley.com/doi/epdf/10.1002/adfm.202309646"
identifier: "https://doi.org/10.1002/adfm.202309646"
code_url: "NOT_SPECIFIED"
data_url: "NOT_SPECIFIED"

claims:
  - claim: "The highest conductivity (𝝈) ≈700 S cm−1 in this series with the acidic dopant (CF3SO3H)."
    instruction:
      - "1. Synthesize P4 polymer (p-DPP(EDOT)2-(MEET)2)"
      - "Dope P4 with CF3SO3H at 50 mol.%"
      - "Measure the electrical conductivity using a four-point probe method"
      - "Expected result: Conductivity ≈ 700 S cm−1"

  - claim: "Other polymers exhibit high 𝝈≈300–500 S cm−1 and power factor up to 300 μW m−1 K−2."
    instruction:
      - "1. Synthesize and dope P1, P2, and P3 with F4TCNQ, CF3SO3H, and Cp(CN)3-(COOMe)3 at 50 mol.%"
      - "Measure electrical conductivity and Seebeck coefficient"
      - "Calculate power factor using PF = S^2 * 𝜎"
      - "Expected results: Conductivity in the range of 300-500 S cm-1 and PF up to 300 μW m−1 K−2 for different polymer/dopant combinations"

  - claim: "The highest melting point was found for P4 among all polymers in the series."
    instruction:
      - "1. Synthesize P1, P2, P3, and P4"
      - "Perform Differential Scanning Calorimetry (DSC) measurements on each polymer"
      - "Determine the melting point for each polymer from the DSC thermograms"
      - "Expected result: P4 exhibits the highest melting point"

  - claim: "The optical gaps, from thin film absorption onsets, are ≈0.90 eV."
    instruction:
      - "1. Prepare thin films of the polymers"
      - "Measure UV-vis absorption spectra of the thin films"
      - "Determine the absorption onset for each polymer"
      - "Calculate the optical gap using the absorption onset"
      - "Expected result: Optical gap ≈ 0.90 eV for all polymers"

  - claim: "P4 exhibits the least positive value of the onset of the oxidation potential, while P1 exhibits the most positive (...) amongst all polymers in this study."
    instruction:
      - "1. Perform cyclic voltammetry (CV) measurements on P1, P2, P3, and P4"
      - "Determine the onset of the oxidation potential for each polymer from the CV curves"
      - "Expected result: P4 has the least positive onset oxidation potential, and P1 has the most positive onset oxidation potential"

non_reproducible_claims:
  - claim: "Density functional theory calculations reveal molecular geometries and inform about frontier energy levels."
    reason: "reason: practical_limits
explanation: While DFT calculations are described, specific parameters and basis sets are mentioned but full reproduction requires specialized software and potentially considerable computational resources.  Precise software versions, settings, and other necessary details are not provided."

  - claim: "The ratio of ICT:CTC polymorphs are 1.25, 1.33, 6, and 8 for p-DPP(TT)2-(EDOT)2 (P1), p-DPP(EDOT)2-(EDOT)2, (P2) p-DPP(TT)2-(MEET)2 (P3), and p-DPP(EDOT)2-(MEET)2 (P4), respectively, on doping with F4TCNQ."
    reason: "reason: data_unavailable
explanation: The raw FTIR spectra needed to calculate the ICT:CTC ratios are not provided, only the final calculated values are mentioned."

  - claim: "The highest charge density ≈10[21] cm−3 was also obtained for (P4) on doping with CF3SO3H."
    reason: "reason: data_unavailable
explanation: The raw data and complete methodology for the remote-gate measurements are not provided, only the final calculated charge density is mentioned."

File: submissions/Adv_Funct_Materials_-_2023_-_Mukhopadhyaya_-_Solution_Doped_Donor_Acceptor_Copolymers_Based_on_Diketopyrrolopyrrole_and_3__yicao-elina.yaml
username: yicao-elina
paper_title: Solution-Doped Donor–Acceptor Copolymers Based on Diketopyrrolopyrrole
  and 3, 3′-Bis (2-(2-(2-Methoxyethoxy) Ethoxy) ethoxy)-2, 2′-Bithiophene Exhibiting
  Outstanding Thermoelectric Power Factors with p-Dopants
paper_pdf: https://onlinelibrary.wiley.com/doi/epdf/10.1002/adfm.202309646
identifier: 10.1002/adfm.202309646
claim_type: "pip_libraries"
code_url: http://www.quantum-espresso.org/download
data_url: ''
claims:
- claim: Electron density isocontours of HOMO and LUMO of the repeat units of the
    polymers were obtained by density functional theory (DFT) using a B97-D3 functional
    and def2-TZVP basis set.
  instruction:
  - Construct the repeat units of polymers P1, P2, P3, and P4 as shown in Figure 1
    of the paper
  - Perform geometry optimization using DFT with the B97-D3 functional and def2-TZVP
    basis set. Explore both cis and trans isomers with respect to rotations about
    the C-C single bonds linking thienothiophene (TT) to DPP
  - Calculate the HOMO and LUMO isocontours for each optimized structure
  - 'Expected result: HOMO isocontours should show delocalization throughout the backbone,
    while LUMO isocontours should show less delocalization'
non_reproducible_claims:
- claim: The highest conductivity (𝝈) ≈700 S cm−1 was exhibited by P4 on doping with
    CF3SO3H.
  reason: 'reason: practical_limits explanation: Reproducing experimental conductivity
    measurements requires specialized equipment and precise experimental conditions.'
- claim: The polymer DPP-EDOT-based polymer containing MEET as side-chains exhibits
    the lowest oxidation potential by cyclic voltammetry (CV).
  reason: 'reason: non_computational explanation: This claim is based on experimental
    cyclic voltammetry measurements.'
- claim: This polymer also shows the strongest intermolecular interactions evidenced
    by differential scanning calorimetry (DSC).
  reason: 'reason: non_computational explanation: This claim is based on experimental
    DSC measurements.'
- claim: Raman spectroscopy, in conjunction with scanning electron microscopy (SEM-EDS)
    and x-ray diffraction, provides insight into the solid-state microstructure and
    degree of phase separation of the doped polymer films.
  reason: 'reason: non_computational explanation: These claims are based on experimental
    characterization techniques.'
- claim: Infrared spectroscopy enables this study to further quantify the degree of
    charge transfer from polymer to dopant.
  reason: 'reason: non_computational explanation: This claim is based on experimental
    infrared spectroscopy measurements.'

File: submissions/eatmon-et-al-2022-untying-the-cesium-not-cesium-iodoplumbate-complexation-in-perovskite-solution-processing-inks-has_yicao-elina.yaml
username: "yicao-elina"
paper_title: "Untying the Cesium “Not”: Cesium−Iodoplumbate Complexation in Perovskite Solution-Processing Inks Has Implications for Crystallization"
paper_pdf: "https://doi.org/10.1021/acs.jpclett.2c01344"
identifier: "https://pubs.acs.org/doi/pdf/10.1021/acs.jpclett.2c01344?ref=article_openPDF"
code_url: "NOT_SPECIFIED"
data_url: "NOT_SPECIFIED"

claims:
  - claim: "133Cs chemical shift for 0.02M CsI in DMF is 9.55 ppm."
    instruction:
      - "1. Prepare a 0.02M solution of CsI in DMF"
      - "Measure the 133Cs NMR spectrum"
      - "The observed chemical shift should be 9.55 ppm (relative to 10mM CsI in DMSO)"

  - claim: "Adding MA+I− to 0.02 M CsI in DMF caused a change in shift to 11.2 ppm."
    instruction:
      - "1. Prepare a 0.02M solution of CsI in DMF"
      - "Add MA+I− to the solution. The specific concentration of MA+I− added is not specified, but can be inferred from Scheme 1"
      - "Measure the 133Cs NMR spectrum"
      - "The observed chemical shift should be 11.2 ppm (relative to 10mM CsI in DMSO)"

  - claim: "Adding PbI2 to a 0.02M CsI solution in DMF results in a chemical shift of 9.4 ppm."
    instruction:
      - "1. Prepare a 0.02M solution of CsI in DMF"
      - "Add PbI2 to the solution. The specific concentration of PbI2 added is not specified, but can be inferred from Scheme 1"
      - "Measure the 133Cs NMR spectrum"
      - "The observed chemical shift should be 9.4 ppm (relative to 10mM CsI in DMSO)"

  - claim: "Cs+ favors “tight” bonding to PbI3− by 7 kcal/mol in DMF solution."
    instruction:
      - "1. Perform AIMD simulations at 300K with explicit DMF solvent to sample configurations of Cs+ and PbI3-"
      - "Select the closest three DMF molecules to the Cs-PbI3 complex"
      - "Perform DFT calculations at 0K with the selected DMF molecules using a hybrid functional"
      - "Compare the energy difference between "tight" and "loose" binding configurations as defined in the paper (Figure 5)"
      - "The energy difference should be approximately 7 kcal/mol in favor of "tight" binding"

  - claim: "MA+ favors “tight” bonding to PbI3− by 3 kcal/mol in DMF solution."
    instruction:
      - "1. Perform AIMD simulations at 300K with explicit DMF solvent to sample configurations of MA+ and PbI3-"
      - "Select the closest three DMF molecules to the MA-PbI3 complex"
      - "Perform DFT calculations at 0K with the selected DMF molecules using a hybrid functional"
      - "Compare the energy difference between "tight" and "loose" binding configurations as defined in the paper (Figure 5)"
      - "The energy difference should be approximately 3 kcal/mol in favor of "tight" binding"

non_reproducible_claims:
  - claim: "207Pb chemical shifts follow a trend as a function of added iodide, but only for alkali metal cations with the smallest ionic radii."
    reason: "reason: data_unavailable
explanation: While the trend is described, the precise numerical values for various concentrations of added iodide are not provided in the paper or supplementary information, making precise reproduction impossible.  Figure 2 is qualitative."

  - claim: "The higher 207Pb chemical shift for all cation halide species here is attributed to the 20-fold increase in concentration of ions in solution."
    reason: "reason: data_unavailable
explanation: While the paper describes this increase qualitatively, it does not provide the precise numerical shift values for a 20-fold increase in concentration across all species, preventing exact numerical reproduction."

  - claim: "Plots of the potential of mean force (PMF) of these cations in DMF as a function of distance to PbI3− show that Cs+ is stabilized through Coulombic interactions with the plumbate."
    reason: "reason: data_unavailable
explanation: While the PMF plot is shown in Figure 4, the raw numerical data or a parameterized function for the PMF are not provided, hindering independent reproduction of the plot and analysis."
